Repository: GottfridOlsson/Plot-Data

# Plot-Data
Plots data from CSV-file.
Settings specified in JSON-file.

### UNDER CONSTRUCTION ###

TODO:
1. Program different plot types:
    Most "urgent"/resonable:  plot, **scatter**, bar, contour(f), quiver, hist, **errorbar**, pie, (https://matplotlib.org/devdocs/plot_types/index.html)
2. Program exceptions/raise errors for wrongly configured JSON-files.
3. Program GUI (to choose and possible 'lock': CSV, JSON and output filename and path, to easily change and save JSON and run PlotData.py again to see new plot (or update plot every X seconds or have a refresh button)). Perhaps being able to change things for different yDatasets per subplot and then click save to save the settings to a new JSON file.
4. Small fixes: fix ratio between textsize and figure_width, and also line width and figure_width.

NOTE:
 -JSON must be configured with UTF-8 encoding. Most notably for Swedish words is that 'å', 'ä', and'ö' must be encoded with "\u00e5", "\u00e4", and "\u00f6", respectively.
 -Headers in CSV must be unique (no duplicate headernames)
 -

### UNDER CONSTRUCTION ###

File: ARCHIVE/.csv/R6002_01347_PFP019_07_standard - Concentration (W, C) - Proxigram.csv
Distance (nm),Atom Count,C atom%,Co atom%,W atom%,WC atom%,Cr atom%,Fe atom%,C3 atom%,CoH atom%,Ga atom%,Ti atom%,OH atom%,Al atom%,N atom%,Ta atom%,P atom%,Ni atom%,Mn atom%,CrH atom%,Zr atom%,WO atom%,Noise reference atom%,H atom%,O atom%,C atom% Sigma,Co atom% Sigma,W atom% Sigma,WC atom% Sigma,Cr atom% Sigma,Fe atom% Sigma,C3 atom% Sigma,CoH atom% Sigma,Ga atom% Sigma,Ti atom% Sigma,OH atom% Sigma,Al atom% Sigma,N atom% Sigma,Ta atom% Sigma,P atom% Sigma,Ni atom% Sigma,Mn atom% Sigma,CrH atom% Sigma,Zr atom% Sigma,WO atom% Sigma,Noise reference atom% Sigma,H atom% Sigma,O atom% Sigma
-10.05000039935112,7608,0.6572029442691903,88.89327024185069,1.7875920084121977,0,7.439537329127234,0.1971608832807571,0,0,0.17087276550998948,0.013144058885383806,0,0.026288117770767613,0.03943217665615142,0,0,0.13144058885383808,0,0,0,0,0,0.5651945320715037,0.07886435331230283,0.09263661772684707,0.36024029723599454,0.15190851907235528,0,0.3008503146667365,0.05085651233385837,0,0,0.04735107131751779,0.013143195025576399,0,0.01858606289552661,0.022761688764861107,0,0,0.041537838046945774,0,0,0,0,0,0.08594743853577325,0.03218353923699187
-9.750000387430191,23428,0.6701382960560014,88.92777872631041,1.5963803995219394,0,7.209322178589722,0.29451937852142734,0,0,0.20488304592794948,0.03841557111149053,0,0.04695236469182175,0.017073587160662457,0.004268396790165614,0.017073587160662457,0.10244152296397474,0.012805190370496843,0,0.004268396790165614,0,0,0.7427010414888168,0.11097831654430597,0.053303352688103545,0.20500690671552446,0.08188533356263604,0,0.16897862933502095,0.035403715786717395,0,0,0.02954201056139351,0.012802730540728365,0,0.014153346773329625,0.008536064780775511,0.0042683056931377165,0.008536064780775511,0.020900074901825706,0.007392606743285474,0,0.0042683056931377165,0,0,0.05609454570976931,0.021752558157515395
-9.450000375509262,24250,0.7422680412371134,88.81649484536082,1.624742268041237,0,7.245360824742268,0.35876288659793815,0,0,0.2020618556701031,0.024742268041237116,0,0.04536082474226804,0.016494845360824743,0,0.008247422680412371,0.07422680412371134,0.004123711340206186,0,0.004123711340206186,0,0,0.7422680412371134,0.09072164948453608,0.05511967945333056,0.20238574253195143,0.08118565699502577,0,0.1664722916164168,0.03839436054540384,0,0,0.028836801067631677,0.010099738945888065,0,0.01367370095197121,0.008246742452551888,0,0.005831568012723977,0.017488931160919173,0.0041236263143535345,0,0.0041236263143535345,0,0,0.05511967945333056,0.01933314501352952
-9.150000363588333,25176,0.8222116301239275,88.48903717826502,1.6086749285033366,0,7.63425484588497,0.301874801398157,0,0,0.1271051795360661,0.01588814744200826,0,0.03972036860502066,0.01588814744200826,0,0.00794407372100413,0.08738481093104544,0.01588814744200826,0,0,0,0,0.7427708929138862,0.0913568477915475,0.056912236497598925,0.2011440524044616,0.07929014031690923,0,0.1673575967873523,0.034575109326535326,0,0,0.022454949273150802,0.00794344261286244,0,0.012558188606689514,0.00794344261286244,0,0.005617085272376309,0.01862236239454066,0.00794344261286244,0,0,0,0,0.05411468651514897,0.019040516215848277
-8.850000351667404,26546,0.7496421306411513,88.67249303096511,1.6763354177653882,0,7.364574700519852,0.3164318541399834,0,0,0.1732841106004671,0.0226022752957131,0,0.01883522941309425,0.02636932117833195,0,0.01130113764785655,0.07157387176975816,0.007534091765237701,0,0.0037670458826188505,0,0,0.8174489565282905,0.06780682588713931,0.05294116437527217,0.19451902471103708,0.07879704728432374,0,0.16031082188898985,0.034470877613410215,0,0,0.025527202158997064,0.009226297396715103,0,0.008422577349944064,0.009965352424978964,0,0.006524346169218141,0.0164142949896308,0.005327206687620941,0,0.00376697492877722,0,0,0.05526477600241947,0.015976802694234054
-8.550000339746475,27640,0.691027496382055,88.3863965267728,1.4182344428364688,0,7.858176555716353,0.3256150506512301,0,0,0.19536903039073808,0.01808972503617945,0,0.04341534008683068,0.02532561505065123,0.00361794500723589,0.00723589001447178,0.10853835021707671,0.00361794500723589,0,0.01085383502170767,0,0,0.8068017366136035,0.09768451519536904,0.04982793499184686,0.19271130467538125,0.0711218902730078,0,0.16185282088734348,0.034266914287079404,0,0,0.026560374103938595,0.00808923921518814,0,0.012530208240785972,0.009570970562423703,0.0036178795590135378,0.005116361779951233,0.019805543860038015,0.0036178795590135378,0,0.006266124486431249,0,0,0.05380905184099986,0.01879020942280753
-8.250000327825546,28548,0.6620428751576293,88.77679697351829,1.565783942833123,0,7.429592265657839,0.3502872355331372,0,0,0.16813787305590583,0.01751436177665686,0,0.05604595768530195,0.010508617065994114,0,0.02101723413198823,0.07706319181729018,0.0035028723553313717,0,0.0035028723553313717,0,0,0.7566204287515763,0.10158329830460978,0.04799685999082774,0.18681868101627808,0.07347694937449453,0,0.15521394398928945,0.03496731915951402,0,0,0.0242482006205523,0.007831974752723342,0,0.014007562434302921,0.006066834096554826,0,0.008579348191675887,0.016423595766613973,0.0035028110042204155,0,0.0035028110042204155,0,0,0.05128636985876138,0.01885396139181799
-7.950000315904617,29932,0.651476680475745,88.94494186823466,1.5568622210343446,0,7.426834157423494,0.23720432981424563,0,0,0.20379526927702796,0.026727248429774156,0,0.043431778698383,0.0033409060537217695,0.0033409060537217695,0.016704530268608846,0.06013630896699185,0.006681812107443539,0,0.0033409060537217695,0,0,0.738340237872511,0.0768408392356007,0.04650099837500341,0.18124802163180645,0.07155664099703661,0,0.15155719291913233,0.02811756729846736,0,0,0.026066708396864573,0.009448246422272929,0,0.01204319194475761,0.0033408502449893372,0.0033408502449893372,0.0074698690611173044,0.01417000137484409,0.0047245967995366255,0,0.0033408502449893372,0,0,0.04948244683164992,0.016016265503868858
-7.650000303983688,31279,0.7385146583970076,88.64413823971354,1.6272898749960036,0,7.557786374244701,0.21739825441989832,0,0,0.23338342018606734,0.04795549729850698,0,0.03516736468557179,0.012788132612935195,0.009591099459701397,0.02557626522587039,0.07353176252437738,0.006394066306467597,0,0.009591099459701397,0,0,0.6521947632596949,0.10869912720994916,0.04841093991569473,0.1793942957953663,0.0715390797378604,0,0.1494534842493626,0.02633473836957425,0,0,0.027283569734559372,0.012379086865416238,0,0.010601494786617429,0.00639365745255667,0.005537158298600768,0.009041418838850759,0.015326794236825427,0.004521143095284024,0,0.005537158298600768,0,0,0.04551361822500939,0.018631612060081498
-7.350000292062759,32792,0.8020248841180775,88.98816784581605,1.6894364479141253,0,7.190778238594779,0.26530861185655036,0,0,0.1463771651622347,0.021346669919492557,0,0.03354476701634545,0.009148572822639669,0,0.0030495242742132225,0.08538667967797023,0.0030495242742132225,0,0.006099048548426445,0,0,0.6830934374237618,0.07318858258111735,0.04925625313925723,0.1728669508017929,0.0711683783199867,0,0.14265912651443424,0.028406311495085886,0,0,0.02111225518298311,0.008067421645807331,0,0.010112431284056325,0.005281689365674515,0,0.0030494777758672304,0.01612967498316483,0.0030494777758672304,0,0.004312547069192547,0,0,0.04548494730287754,0.014934088834476562
-7.0500002801418304,34996,0.7658018059206766,88.92444850840096,1.5944679391930505,0,7.320836667047663,0.3171791061835638,0,0,0.1543033489541662,0.01428734712538576,0,0.03714710252600297,0.008572408275231454,0,0.011429877700308606,0.0885815521773917,0.008572408275231454,0,0.02000228597554006,0,0,0.660075437192822,0.07429420505200594,0.04659932990821338,0.1677583193365358,0.06695892128734077,0,0.13923942049208957,0.03005752667925636,0,0,0.020981819558115428,0.006389039417067295,0,0.010300838765420034,0.004949070084422239,0,0.005714612235560515,0.01590266833476488,0.004949070084422239,0,0.007559397338152262,0,0,0.04328620331768131,0.014564878910866408
-6.7500002682209015,36746,0.6939530833287977,89.06547651445055,1.553910629728406,0,7.407608991454852,0.22859630980242746,0,0,0.17961138627333587,0.03265661568606107,0,0.03265661568606107,0.008164153921515267,0.002721384640505089,0.010885538562020356,0.057149077450606864,0.002721384640505089,0,0.005442769281010178,0,0,0.639525390518696,0.07892015457464759,0.043305979566221724,0.16279819799701328,0.06452191043461364,0,0.1366223147680951,0.02491337777559046,0,0,0.022088769598450783,0.009425613508342843,0,0.009425613508342843,0.004713384048546142,0.002721347610581348,0.005442473035573518,0.012467387084175587,0.002721347610581348,0,0.003848514329882795,0,0,0.04158442388405124,0.014649320735624695
-6.4500002562999725,38604,0.7848927572272303,88.86384830587504,1.616412806963009,0,7.359341000932545,0.2875349704693814,0,0,0.20723241114910373,0.028494456533001762,0,0.025904051393637967,0.010361620557455186,0,0.012952025696818983,0.0777121541809139,0.007771215418091389,0,0.010361620557455186,0,0,0.6346492591441302,0.0725313439021863,0.04491360450128532,0.16010834706913504,0.06418319240002847,0,0.13289361880429337,0.02725234691896898,0,0,0.02314526833597771,0.00859017777842962,0,0.008190519258691856,0.005180541863822938,0,0.005791946857219641,0.014182719216725596,0.004486538974100099,0,0.005180541863822938,0,0,0.040417385825831376,0.013702163700786881
-6.150000244379044,41276,0.9133636980327551,89.01056303905418,1.560228704331815,0,7.229382692121329,0.2471169686985173,0,0,0.1598992150402171,0.01938172303517783,0,0.03149529993216397,0.004845430758794457,0.0024227153793972287,0.01453629227638337,0.07994960752010855,0.004845430758794457,0,0.007268146138191685,0,0,0.6323287140226767,0.08237232289950577,0.04682530492248001,0.1539429105093642,0.06100011137001152,0,0.12746971912232363,0.02443797466878597,0,0,0.01966649062244542,0.006851809798691353,0,0.008733848825360938,0.0034261539383384342,0.0024226860314704255,0.00593398513377927,0.013911875689803767,0.0034261539383384342,0,0.004196113631246195,0,0,0.039016221302845856,0.014120917372875002
-5.850000232458115,44341,0.9562256151191899,88.98987393157574,1.5922058591371417,0,7.207776098870121,0.22552490922622404,0,0,0.1894409237500282,0.040594483660720326,0,0.036083985476195846,0.011276245461311202,0.00676574727678672,0.01353149455357344,0.06540222367560497,0.0022552490922622404,0,0.00676574727678672,0,0,0.5818542658036581,0.07442322004465393,0.04621585969554033,0.14864958462754552,0.059444491410476114,0,0.12281564508372614,0.022527045825926118,0,0,0.020650111636664272,0.009566269278247101,0,0.009019368654689853,0.005042605944134374,0.003906073867273191,0.005523835752217858,0.012140915879974186,0.0022552236613765163,0,0.003906073867273191,0,0,0.03611912319050999,0.012950597876490203
-5.550000220537186,48830,1.22670489453205,88.73438459963138,1.773499897603932,0,6.958836780667623,0.27032561949621137,0,0,0.18840876510342003,0.026622977677657176,0,0.032766741757116524,0.008191685439279131,0,0.008191685439279131,0.05734179807495392,0.0020479213598197828,0,0.0040958427196395655,0,0,0.632807700184313,0.07577309031333197,0.04981343126880938,0.1430803747725417,0.05972918058010401,0,0.11514962518903524,0.023497001350752625,0,0,0.0196244583649756,0.007382902500429468,0,0.008190343255115896,0.004095674956928007,0,0.004095674956928007,0.010833473854610443,0.0020479003898029404,0,0.002896138849262569,0,0,0.03588508875825401,0.012452298883889028
-5.250000208616257,52748,1.1867748540229013,88.96640630924395,1.7422461515128538,0,6.743383635398499,0.29764161674376277,0,0,0.1782058087510427,0.041707742473648286,0,0.032228710093273674,0.013270645332524457,0.005687419428224767,0.011374838856449535,0.06066580723439752,0.00947903238037461,0,0.0018958064760749224,0,0,0.6369909759611739,0.07204064609084705,0.04715076097382526,0.13641700763605855,0.05696855111981641,0,0.1091882139376635,0.023719009244254956,0,0,0.01836414085002673,0.00889026602819027,0,0.007815350648738773,0.0050154996418887475,0.003283539759557636,0.004643494399912374,0.010721047435024644,0.004238951232623819,0,0.001895788505578777,0,0,0.034639850467356244,0.011682325701603808
-4.950000196695328,60443,1.2573829889317207,88.95984646691925,1.7570272819019572,0,6.736925698592063,0.2316231821716328,0,0,0.2349320847740847,0.04136128253064871,0,0.04963353903677845,0.0049633539036778454,0.0016544513012259484,0.02150786691593733,0.07941366245884553,0.006617805204903794,0,0.006617805204903794,0,0,0.5542411859106927,0.05625134424168224,0.045322421039565686,0.12747104994830452,0.053440067031867856,0,0.10195598777621477,0.019553047681128928,0,0,0.019691890479337816,0.008270545573502945,0,0.009059553853877739,0.002865522596710649,0.0016544376151238001,0.005964567470225197,0.011457822599694191,0.00330879311227608,0,0.00330879311227608,0,0,0.030197398120511535,0.009644312277251654
-4.650000184774399,70978,1.5075093691002845,88.45135112288315,1.842824537180535,0,6.927498661557102,0.25641748147313254,0,0,0.21274197638704953,0.04085773056440024,0,0.04085773056440024,0.023951083434303588,0.007044436304206938,0.03240440699935191,0.09439544647637296,0.015497759869255261,0,0.002817774521682775,0,0,0.49592831581616836,0.047902166868607175,0.04573721233570433,0.11996538315686915,0.05048253332561226,0,0.09530968611992163,0.01898254410741453,0,0,0.01729427101673011,0.007585539979537361,0,0.007585539979537361,0.0058082952912373,0.0031502567230980148,0.006755691101428032,0.011526795006339574,0.004672388316273185,0,0.0019924394003184276,0,0,0.026367442048056817,0.008213185989185835
-4.35000017285347,89399,1.5190326513719392,88.62962672960548,1.8355910021364892,0,6.815512477768208,0.24944350607948637,0,0,0.261747894271748,0.03803174532153603,0,0.03691316457678498,0.01230438819226166,0.00783006521325742,0.03579458383203392,0.06152194096130829,0.0167787111712659,0,0.005592903723755299,0,0,0.42282352151590064,0.05145471425854876,0.0409065993334607,0.10617212035889825,0.04489507048741799,0,0.0842858631606469,0.0166831261696085,0,0,0.017088586627259744,0.006521150105720878,0,0.0064245710788096615,0.0037096843800085485,0.0029593706048281947,0.00632651566030901,0.00829306462207195,0.004331881133158437,0,0.002501152637122179,0,0,0.02170166938178585,0.007584631645041776
-4.050000160932541,113389,1.5804002151884222,89.90201871433737,1.6730017902971188,0,5.777456367019729,0.22753529883851167,0,0,0.25663865101553057,0.03527679051759871,0,0.024693753362319097,0.014110716207039483,0.007055358103519742,0.041450228858178485,0.061734383405797746,0.00793727786645971,0,0.004409598814699839,0,0,0.34306678778364746,0.04321406838405842,0.03703726209227413,0.08947805599704771,0.038088961412269425,0,0.06928836073718106,0.014149603759786264,0,0,0.0150251068531456,0.005576766416381725,0,0.004666104513213464,0.0035274301525893524,0.0024943577817557547,0.006044884081237274,0.007376392182748605,0.002645654286103057,0,0.001971989060793172,0,0,0.01736431416064082,0.006172104299507773
-3.750000149011612,114763,1.7104816012129345,90.76531634760332,1.816787640615878,0,4.6539389873042705,0.2526946838266689,0,0,0.25095196186924357,0.03659716110593136,0,0.037468522084644004,0.008713609787126512,0.011327692723264468,0.0357258001272187,0.07232296123315006,0.009584970765839165,0,0.006099526850988559,0,0,0.29277728884745086,0.03921124404206931,0.03827470576927367,0.08546140489382319,0.03942482331982397,0,0.062181439883640305,0.014819982554611696,0,0,0.014768919766992825,0.005646031130530698,0,0.00571282549389225,0.0027553653031892897,0.003141558740008346,0.005578435864847248,0.007935605130217795,0.002889838918282142,0,0.0023053341413855725,0,0,0.015948911782260666,0.005844121030681988
-3.450000137090683,61050,3.480753480753481,85.88533988533989,3.3972153972153976,0,6.047502047502047,0.27682227682227684,0,0,0.28173628173628174,0.050778050778050775,0,0.03276003276003276,0.011466011466011465,0.013104013104013105,0.040950040950040956,0.08845208845208846,0.029484029484029485,0,0.01638001638001638,0,0,0.28501228501228504,0.06224406224406224,0.0741823795977021,0.14091327142064153,0.07331849309298495,0,0.09647156937436988,0.021264527571290694,0,0,0.021451907181481003,0.009117691371379189,0,0.007324166025213721,0.004333496520298206,0.004632664700973322,0.008188331112445811,0.012031480052614766,0.006948427830130915,0,0.005179391742444666,0,0,0.021575912684459332,0.01009417725388186
-3.150000125169754,28005,7.902160328512766,72.7870023210141,7.698625245491876,0,9.819675058025352,0.29994643813604716,0,0,0.4392072844134976,0.12497768255668631,0,0.046420282092483486,0.01428316372076415,0.02499553651133726,0.0856989823245849,0.14640242813783252,0.0285663274415283,0,0.0285663274415283,0,0,0.39992858418139615,0.1535440099982146,0.1612054987241951,0.26594836250701115,0.15929160420916338,0,0.17782248204537,0.032677721102442235,0,0,0.0395149240597554,0.02111187908444895,0,0.012871681216880803,0.007141071820254272,0.00944624399404384,0.01748573414692443,0.022847474936493632,0.01009827926089599,0,0.01009827926089599,0,0,0.037714057532123306,0.023397258751392935
-2.850000113248825,16815,13.838834374070771,58.92358013678264,12.64347308950342,0,12.08444840915849,0.3687184061849539,0,0,0.5173951828724354,0.19625334522747548,0,0.08920606601248886,0.011894142134998514,0.05947071067499256,0.1367826345524829,0.20220041629497473,0.05947071067499256,0,0.023788284269997028,0,0,0.4579244721974428,0.3865596193874517,0.2662913766323554,0.37939571320519505,0.2562904585016031,0,0.25136096371636235,0.046740874278347014,0,0,0.055326898933370054,0.034129782515401295,0,0.02302263153579353,0.008409928371016801,0.018800697031369936,0.028501638231325458,0.0346420089642854,0.018800697031369936,0,0.011892727344683648,0,0,0.05206571501095477,0.04785405854038973
-2.550000101327896,12017,20.196388449696265,44.8780893733877,17.93292835150204,0,14.288091869851044,0.4160772239327619,0,0,0.5492219355912457,0.3328617791462095,0,0.03328617791462095,0.08321544478655238,0.04160772239327619,0.19971706748772572,0.2662894233169676,0.04160772239327619,0,0.04992926687193143,0,0,0.3661479570608305,0.3245402346675543,0.366226781245637,0.4537130597766421,0.3499548724328047,0,0.3192343884974659,0.058719663200535635,0,0,0.06741864182052214,0.05254240270265414,0,0.01664031880267123,0.026304082837789143,0.01860366764269648,0.04072634593889704,0.04701104623805942,0.01860366764269648,0,0.020378448533732604,0,0,0.0550977339633318,0.05188363150048452
-2.250000089406967,9733,25.572793588821536,33.05250179800679,24.237131408609883,0,14.209390732559335,0.544539196547827,0,0,0.43152162745299494,0.3185040583581629,0,0.06164594677899928,0.08219459570533237,0.10274324463166547,0.16438919141066474,0.24658378711599713,0.06164594677899928,0,0.051371622315832734,0,0,0.44179595191616156,0.4212473029898284,0.442213079847084,0.4768106895275507,0.4343556269214428,0,0.353902998867133,0.0745942803412753,0,0,0.06644141253568409,0.057113844791683306,0,0.02515909401847447,0.02904823259703087,0.03247357165671731,0.04106350420086023,0.05027160909229561,0.02515909401847447,0,0.022968186083625428,0,0,0.0672242601569638,0.06564906514422547
-1.9500000774860382,8775,28.170940170940174,26.427350427350426,28.38746438746439,0,13.62962962962963,0.5356125356125356,0,0,0.6495726495726496,0.41025641025641024,0,0.07977207977207977,0.056980056980056974,0.15954415954415954,0.18233618233618232,0.25071225071225073,0.04558404558404558,0,0.09116809116809116,0,0,0.5014245014245015,0.4216524216524216,0.4802055764640387,0.4707186954760375,0.48132039478749583,0,0.366269584386912,0.07791760771711859,0,0,0.08575810433586527,0.06823566562344917,0,0.030138983647881562,0.0254749952173368,0.04260594185060092,0.04554246851865377,0.05338498400501504,0.022786827436862517,0,0.03221809138737472,0,0,0.07540282976380858,0.06917293362654356
-1.6500000655651093,8247,30.483812295380137,22.202012853158728,31.126470231599367,0,13.19267612465139,0.4728992360858494,0,0,0.65478355765733,0.3031405359524676,0,0.024251242876197406,0.04850248575239481,0.04850248575239481,0.24251242876197404,0.15763307869528315,0.036376864314296105,0,0.036376864314296105,0,0,0.4607736146477507,0.5092761004001455,0.5069085490780518,0.45764883162096714,0.5098508061770529,0,0.3726461486070743,0.07554521917891235,0,0,0.08881255526056862,0.06053614325806791,0,0.017146138835846907,0.024245360935078585,0.024245360935078585,0.054161633570264114,0.04368507801561848,0.020998372087156925,0,0.020998372087156925,0,0,0.07457494372249782,0.07838265068809817
-1.3500000536441803,8066,33.114306967517976,18.88172576245971,33.647408876766676,0,11.38110587651872,0.4339201586908009,0,0,0.582692784527647,0.45871559633027525,0,0.07438631291842301,0.07438631291842301,0.08678403173816018,0.11157946937763452,0.21076121993553187,0.03719315645921151,0,0.049590875278948676,0,0,0.4339201586908009,0.42152243987106375,0.5240169584341752,0.4357637356240797,0.5261088986279513,0,0.3536114230580672,0.07318658935565142,0,0,0.08474648793261864,0.07523921651505296,0,0.030356788132220536,0.030356788132220536,0.03278704459518721,0.03717240070449432,0.05106320828136122,0.021469485190055888,0,0.02478928873977918,0,0,0.07318658935565142,0.07213798080215231
-1.0500000417232513,8017,34.20232006985157,16.714481726331545,35.9236622177872,0,9.829113134588999,0.3492578271173756,0,0,0.648621678932269,0.5488337283273045,0,0.07484096295372333,0.07484096295372333,0.024946987651241113,0.1746289135586878,0.29936385181489333,0.07484096295372333,0,0.06236746912810278,0,0,0.48646625919920167,0.5114132468504429,0.5298185159334685,0.4167016900881259,0.535837620156875,0,0.3324944463783415,0.06588816323041159,0,0,0.08965545862453522,0.08251243333828463,0,0.030542259702674296,0.030542259702674296,0.017637983653843115,0.04663077150330991,0.06101585508905417,0.030542259702674296,0,0.02788288111815697,0,0,0.07770724180882276,0.07966483768562128
-0.7500000298023224,7815,35.57261676263595,14.024312220089572,38.74600127959053,0,8.803582853486883,0.473448496481126,0,0,0.5118362124120281,0.3966730646193218,0,0.02559181062060141,0.08957133717210493,0.05118362124120282,0.15355086372360846,0.2559181062060141,0.05118362124120282,0,0.12795905310300704,0,0,0.3071017274472169,0.40946896992962256,0.5415376573084041,0.39279334776074454,0.5510819362149295,0,0.3205192552709145,0.07764998173455769,0,0,0.0807210348549691,0.07110314112896374,0,0.018093827119199747,0.033839617763215785,0.02558526037462245,0.044292271457791244,0.057151756701925634,0.02558526037462245,0,0.040438308410218324,0,0,0.06259054735755483,0.07223622313563834
-0.45000001788139343,7788,37.46789933230611,11.72316384180791,40.31843862352337,0,7.588597842835131,0.4108885464817668,0,0,0.5136106831022085,0.3852080123266564,0,0.025680534155110426,0.038520801232665644,0.012840267077555213,0.17976373908577298,0.12840267077555212,0.025680534155110426,0,0.05136106831022085,0,0,0.5649717514124294,0.5649717514124294,0.5484893636440553,0.3645296224230592,0.5558517399630205,0,0.30007552701547435,0.0724861402640066,0,0,0.0810001619904473,0.07019345198140908,0,0.018156548047186683,0.02223571103636275,0.012839442688797819,0.04800067799700823,0.04057841273173497,0.018156548047186683,0,0.02567393840974541,0,0,0.08493175457659083,0.08493175457659083
-0.15000000596046448,7785,39.40912010276172,10.391779062299292,41.040462427745666,0,6.461143224149005,0.5009633911368016,0,0,0.5009633911368016,0.3082851637764933,0,0.07707129094412332,0.06422607578676942,0.02569043031470777,0.1798330122029544,0.16698779704560052,0.05138086062941554,0,0.07707129094412332,0,0,0.3596660244059088,0.3853564547206166,0.5538251711790517,0.345851426580634,0.5575115237371561,0,0.2786258487709481,0.0800171583995133,0,0,0.0800171583995133,0.06283137113861155,0,0.03145209549333056,0.028713549040576374,0.018163543891194536,0.04801915870596016,0.04627539630486702,0.02568382948461045,0,0.03145209549333056,0,0,0.06784814620185849,0.07022044916115205
0.15000000596046448,7712,39.63952282157676,8.03941908713693,43.685165975103736,0,5.588692946058091,0.46680497925311204,0,0,0.47977178423236516,0.29823651452282157,0,0.025933609958506226,0.025933609958506226,0.025933609958506226,0.2074688796680498,0.37603734439834025,0.09076763485477178,0,0.07780082987551867,0,0,0.4149377593360996,0.5575726141078838,0.5570023541144384,0.3096204780657102,0.5648002611219609,0,0.2615674022764944,0.07761902838886277,0,0,0.0786845603906226,0.0620938112408127,0,0.01833545347727925,0.01833545347727925,0.01833545347727925,0.051813387811260374,0.06969696778106621,0.03429136793989592,0,0.03174969781773437,0,0,0.0731989864826064,0.08479164587025104
0.45000001788139343,7837,40.01531198162562,7.4263110884266945,45.119305856832966,0,4.593594487686615,0.45935944876866147,0,0,0.43383947939262474,0.24243970907234913,0,0.06379992344009187,0.025519969376036747,0.07655990812811024,0.16587980094423888,0.33175960188847775,0.07655990812811024,0,0.12759984688018375,0,0,0.39555952532856964,0.44659946408064316,0.5534245013784707,0.2961797966151704,0.5621032279548218,0,0.23647768791232052,0.07638386313960417,0,0,0.07424128698230127,0.05555202100492162,0,0.028523089943379376,0.01804304067149031,0.031243484747958603,0.045968605252785115,0.06495539419744512,0.031243484747958603,0,0.04032486264437617,0,0,0.07090393697117137,0.07532033188927188
0.7500000298023224,8068,41.57164105106594,6.358453148239961,45.736241943480415,0,3.7555775904809123,0.3594447198810114,0,0,0.6445215666831929,0.17352503718393653,0,0.061973227565691624,0.03718393653941497,0.024789291026276646,0.07436787307882994,0.17352503718393653,0.012394645513138323,0,0.024789291026276646,0,0,0.45860188398611795,0.532969757064948,0.548690554339067,0.2716608671138982,0.5546285574974512,0,0.21166215327884128,0.06662714116404779,0,0,0.08909056060767676,0.04633626203587862,0,0.027706680569758398,0.021464164046747728,0.017526503033599497,0.030349265699924792,0.04633626203587862,0.012393877353147927,0,0.017526503033599497,0,0,0.07522060821131231,0.0810602453693806
1.0500000417232513,8269,41.87930825976539,5.7685330753416375,47.10364010158423,0,2.8782198572983435,0.20558713266416737,0,0,0.35070746160357963,0.24186721489902044,0,0.012093360744951022,0.06046680372475511,0.08465352521465716,0.14512032893941226,0.2660539363889225,0.04837344297980409,0,0.036280082234853066,0,0,0.44745434756318775,0.4716410690530899,0.5425485924481819,0.25639182493063806,0.5489257860624576,0,0.18386277205629978,0.04981092221206953,0,0,0.06501044171946059,0.05401770909980564,0,0.012092629475971067,0.02703339987733064,0.031982479297220714,0.04186222209124771,0.0566473828309555,0.024180870807308005,0,0.02094251522962284,0,0,0.07339628105168128,0.07534470437823702
1.3500000536441803,8409,42.882625758116305,4.495183731716019,47.80592222618623,0,2.235699845403734,0.47568081817100727,0,0,0.44000475680818174,0.23784040908550363,0,0.05946010227137591,0.047568081817100726,0.03567606136282554,0.11892020454275182,0.20216434772267808,0.047568081817100726,0,0.09513616363420145,0,0,0.392436674991081,0.4281127363539065,0.5397002581441457,0.2259509565088428,0.5447274843390683,0,0.16122215429350295,0.07503264408402893,0,0,0.07217701932429862,0.053119449586842796,0,0.026583459323307475,0.023778383429662396,0.020593909100403904,0.03758350347595046,0.04898246869158487,0.023778383429662396,0,0.03361970955009841,0,0,0.06818027923309478,0.07119922514410176
1.6500000655651093,8547,42.166842166842166,4.095004095004095,49.58464958464959,0,2.293202293202293,0.2223002223002223,0,0,0.3393003393003393,0.2808002808002808,0,0.1053001053001053,0.023400023400023402,0.046800046800046805,0.117000117000117,0.2223002223002223,0.023400023400023402,0,0.0585000585000585,0,0,0.17550017550017552,0.2457002457002457,0.5341548062215439,0.2143586107722388,0.5408143009498796,0,0.16191113663071433,0.05094245146783083,0,0,0.06289950980646139,0.0572375860093167,0,0.0350815500455976,0.016544379191998332,0.023394547148275106,0.03697703503526558,0.05094245146783083,0.016544379191998332,0,0.02615436798033631,0,0,0.04527416997190838,0.05355028118384853
1.9500000774860382,8687,43.06434902728215,3.2577414527454813,49.41867157822033,0,1.761252446183953,0.37987797858869576,0,0,0.4719696097617129,0.29929780131230577,0,0.034534361689881436,0.023022907793254287,0.046045815586508575,0.1036030850696443,0.2072061701392886,0.023022907793254287,0,0.05755726948313571,0,0,0.4259237941752043,0.4259237941752043,0.5312710828389561,0.19047216023422042,0.5364209590365208,0,0.1411293373573416,0.06600254518592638,0,0,0.07353512105297638,0.058609222617839,0,0.01993497991709591,0.016277780090476108,0.023017606640111658,0.03451646772194478,0.04878833775960318,0.016277780090476108,0,0.02573298463267689,0,0,0.06987216232138412,0.06987216232138412
2.250000089406967,9063,43.74931038287543,3.1777557100297913,49.288315127441244,0,1.4013019971311929,0.3089484718084519,0,0,0.35308396778108797,0.23171135385633895,0,0.11033873993158998,0.033101621979477,0.033101621979477,0.11033873993158998,0.17654198389054399,0.066203243958954,0,0.033101621979477,0,0,0.4744565817058369,0.45238883371951893,0.5210909628887899,0.1842518412293285,0.5251580369464137,0,0.12347114357359734,0.05829551242133959,0,0,0.06230672730660984,0.0505049480503764,0,0.03487291812861314,0.01910806703504983,0.01910806703504983,0.03487291812861314,0.044096519922669004,0.0270184131932719,0,0.01910806703504983,0,0,0.07218210227661716,0.07049127562949879
2.550000101327896,9325,44.47184986595174,2.348525469168901,49.58713136729222,0,1.2439678284182305,0.2680965147453083,0,0,0.42895442359249336,0.32171581769436997,0,0.05361930294906167,0.08579088471849866,0.010723860589812333,0.096514745308311,0.24664879356568364,0.010723860589812333,0,0.05361930294906167,0,0,0.35388739946380693,0.4182305630026809,0.5146059223768743,0.15682403350226684,0.5177627205565144,0,0.11477887676105329,0.05354737896906886,0,0,0.06767802694388036,0.05864244425601487,0,0.023972851636324025,0.030318644483534163,0.010723285568466048,0.03215605286150778,0.05136636398438159,0.010723285568466048,0,0.023972851636324025,0,0,0.06149478816154148,0.06683029565884502
2.850000113248825,9660,44.492753623188406,2.060041407867495,50.09316770186335,0,1.0973084886128364,0.2277432712215321,0,0,0.4140786749482402,0.27950310559006214,0,0.07246376811594203,0.08281573498964803,0.051759834368530024,0.07246376811594203,0.18633540372670807,0.020703933747412008,0,0.051759834368530024,0,0,0.3933747412008281,0.40372670807453415,0.5056277730304584,0.1445204715110581,0.5087221965563147,0,0.105993653342414,0.048499706648454925,0,0,0.06533589461254548,0.0537151722332797,0,0.027378804676953722,0.02926765725473133,0.023141710249037974,0.027378804676953722,0.043878737818036855,0.01463837635481601,0,0.023141710249037974,0,0,0.0636881721722701,0.06451737977656895
3.150000125169754,9848,46.141348497156784,1.8379366368805847,49.116571892770104,0,1.0255889520714867,0.2538586515028432,0,0,0.3249390739236393,0.18277822908204713,0,0.0710804224207961,0.030463038180341188,0.04061738424045491,0.11169780666125102,0.09138911454102357,0.020308692120227456,0,0.08123476848090982,0,0,0.34524776604386676,0.3249390739236393,0.5023412699355525,0.1353515042853763,0.5037652254714784,0,0.10152525992369024,0.050707245134326326,0,0,0.057348254533068396,0.04304185217324042,0,0.026856324515717157,0.017585164193995657,0.02030456727157717,0.03365934173689174,0.030449115048129603,0.014358955635074852,0,0.02870915981138482,0,0,0.05910720528441654,0.057348254533068396
3.450000137090683,10308,45.92549476135041,1.7268141249514941,49.56344586728754,0,0.8246022506790842,0.2716336825766395,0,0,0.24253007372914243,0.19402405898331393,0,0.02910360884749709,0.06790842064415988,0.038804811796662786,0.08731082654249127,0.16492045013581683,0.05820721769499418,0,0.07760962359332557,0,0,0.3977493209157935,0.32984090027163365,0.49083553203212554,0.12830781492141682,0.49245465296209895,0,0.08907114362087032,0.05126417329609853,0,0,0.048447158201296484,0.043342989315732855,0,0.016800531088296943,0.02565825392447833,0.019398640999509043,0.029090900772290755,0.039966087509605494,0.023756080220228272,0,0.02742849578857949,0,0,0.06199434767230749,0.05647387970408211
3.750000149011612,10567,45.24462950695562,1.5520015141478187,50.40219551433709,0,0.6624396706728495,0.32175641146966977,0,0,0.29336613986940474,0.28390271600264977,0,0.047317119333774964,0.037853695467019964,0.018926847733509982,0.06624396706728494,0.14195135800132488,0.028390271600264975,0,0.037853695467019964,0,0,0.41639065013721965,0.4447809217374846,0.48419580824345637,0.12024683719848016,0.4863849180616746,0,0.07891399999548605,0.05509192397198779,0,0,0.05261276991155759,0.0517596768502272,0,0.021155852119134098,0.018923265138790495,0.013382035800284983,0.02502957169087486,0.03662566001485838,0.0163888040423163,0,0.018923265138790495,0,0,0.06264242508912533,0.06473352216853905
4.050000160932541,10743,45.908963976542864,1.349716094200875,50.22805547798567,0,0.7446709485246207,0.27925160569673274,0,0,0.31648515312296377,0.18616773713115517,0,0.05585032113934655,0.04654193428278879,0.027925160569673275,0.10239225542213536,0.12100902913525086,0.027925160569673275,0,0.027925160569673275,0,0,0.26994321884017497,0.30717676626640605,0.4807824520477403,0.11132881723262664,0.48239489029943283,0,0.08294616943090447,0.05091289777879034,0,0,0.05419079897788033,0.04158960419412317,0,0.022794430078239745,0.020809341546082227,0.01612034768405899,0.030856617071753464,0.03354155351213106,0.01612034768405899,0,0.01612034768405899,0,0,0.05005949410523089,0.05339042055001242
4.35000017285347,11281,45.900186153709775,1.1612445705167982,50.50970658629554,0,0.5318677422214343,0.19501817214785924,0,0,0.372307419555004,0.22161155925893095,0,0.05318677422214343,0.05318677422214343,0.017728924740714476,0.06205123659250067,0.19501817214785924,0.05318677422214343,0,0.044322311851786186,0,0,0.31912064533286055,0.31025618296250335,0.46917116113835433,0.10086759887278059,0.4707319081116262,0,0.06848098643910105,0.04153745187729136,0,0,0.05734124022075639,0.044273172929106,0,0.021707634552394522,0.021707634552394522,0.012535131587511539,0.0234458853203056,0.04153745187729136,0.021707634552394522,0,0.019817147274780463,0,0,0.053101841419906974,0.05236144979998086
4.650000184774399,11591,46.24277456647399,0.8282287982055042,50.478819773962556,0,0.6039168320248468,0.2329393494952981,0,0,0.37960486584418945,0.12078336640496937,0,0.06039168320248468,0.03450953325856268,0.03450953325856268,0.12078336640496937,0.18117504960745406,0.05176429988784401,0,0.04313691657320335,0,0,0.26744888275386075,0.3192131826417048,0.4631054710748499,0.08417996591781843,0.46439724698194046,0,0.07196357823508849,0.04477695584877286,0,0,0.057118864125306826,0.032261211751925846,0,0.022819017198988663,0.01725178910266223,0.01725178910266223,0.032261211751925846,0.03949980649730546,0.021127216634543547,0,0.01928725424975257,0,0,0.04797095950452359,0.052394498147528126
4.950000196695328,12017,45.95989015561288,0.8238329033868687,51.10260464342182,0,0.52425730215528,0.31621869018889903,0,0,0.3328617791462095,0.1331447116584838,0,0.05825081135058667,0.024964633435965715,0.024964633435965715,0.0665723558292419,0.1081800782225181,0.008321544478655237,0,0.03328617791462095,0,0,0.27461096779562283,0.20803861196638096,0.4546210827760768,0.08245655687585993,0.4560015831893655,0,0.06587684759763543,0.051216275036017216,0,0,0.05254240270265414,0.03326401114088828,0,0.02201032381635406,0.014411538603697155,0.014411538603697155,0.02352904629040954,0.029987521874340763,0.008321198230939247,0,0.01664031880267123,0,0,0.047737951439602876,0.04156441979595112
5.250000208616257,12284,46.2634321068056,0.7896450667535005,50.67567567567568,0,0.5372842722240313,0.2116574405731032,0,0,0.284923477694562,0.22793878215564964,0,0.0162813415825464,0.05698469553891241,0.0325626831650928,0.024422012373819604,0.11396939107782482,0.024422012373819604,0,0.05698469553891241,0,0,0.3174861608596548,0.366330185607294,0.4498668405664644,0.07985912750691619,0.45108713632429526,0,0.06595721605573453,0.04146548704078096,0,0,0.04809219815171388,0.04302725894104053,0,0.01151170979498764,0.02153205280833959,0.01627869054587939,0.014098333554402783,0.03044223874024475,0.014098333554402783,0,0.02153205280833959,0,0,0.05075770608261185,0.05450916290340568
5.550000220537186,12611,46.53873602410594,0.7136626754420744,50.51938783601617,0,0.49163428752676236,0.22995797319800174,0,0,0.2933946554595195,0.17445087621917374,0,0.039647926413448574,0.01585917056537943,0.039647926413448574,0.039647926413448574,0.13480294980572516,0.03171834113075886,0,0.05550709697882801,0,0,0.3489017524383475,0.33304258187296804,0.44417298446750786,0.07495773827397657,0.4452170716882615,0,0.06228394547878635,0.04265299687157914,0,0,0.0481629745897257,0.037160595815324486,0,0.017727576371900537,0.011213237781746618,0.017727576371900537,0.017727576371900537,0.03267247366923681,0.015856655232997965,0,0.020973887235489076,0,0,0.05250707880048057,0.05130394009204419
5.850000232458115,13144,46.01339013998783,0.5782105903834449,51.17163724893488,0,0.5553864881314668,0.19780888618381012,0,0,0.28149726110772977,0.09890444309190506,0,0.03804017041996348,0.08368837492391966,0.04564820450395618,0.07608034083992696,0.14455264759586123,0.053256238587948874,0,0.04564820450395618,0,0,0.28910529519172246,0.32714546561168595,0.4347317596136756,0.06613327551401402,0.43600047481757687,0,0.06482231124031673,0.03875512675225909,0,0,0.04621268329132506,0.027417588322948497,0,0.017008845366791057,0.025222433697346773,0.01863154751158895,0.024049562503581905,0.033138674317461814,0.02012360547340903,0,0.01863154751158895,0,0,0.046831228922523685,0.04980754379163728
6.150000244379044,13343,46.94596417597242,0.4496739863598891,50.70823652851683,0,0.4496739863598891,0.16488046166529266,0,0,0.22483699317994454,0.14239676234729823,0,0.029978265757325935,0.06745109795398337,0.007494566439331484,0.052461965075320395,0.17237502810462413,0.007494566439331484,0,0.037472832196657424,0,0,0.28479352469459646,0.2548152589372705,0.4320476046314024,0.05792199108961953,0.43281239390115395,0,0.05792199108961953,0.03512364067326333,0,0,0.04100325785409981,0.03264479032046749,0,0.014986885969209683,0.022476115287875503,0.0074942855914387355,0.019823557022063565,0.035911686521524315,0.0074942855914387355,0,0.016755219809960108,0,0,0.04613377664958841,0.04364474315083174
6.4500002562999725,13821,46.25569785109616,0.5354171188770711,51.2625714492439,0,0.5209463859344476,0.18811952825410608,0,0,0.25323782649591203,0.15194269589754722,0,0.021706099413935316,0.08682439765574126,0.021706099413935316,0.05788293177049418,0.10129513059836481,0.02894146588524709,0,0.05064756529918241,0,0,0.23876709355328848,0.22429636061066494,0.42411057281895975,0.06207412775974692,0.4251691707670622,0,0.061233996316827216,0.03685855676238414,0,0,0.042750771714956864,0.033131415432847144,0,0.012530662159263982,0.025053161463639523,0.012530662159263982,0.020458783141485963,0.02705854748760603,0.014468638769972545,0,0.01913813198680573,0,0,0.04151436571384177,0.04023961154137123
6.7500002682209015,14186,46.34146341463415,0.5427886648808684,51.13492175384181,0,0.3665585788805865,0.15508247568024813,0,0,0.2326237135203722,0.1903284928803045,0,0.028196813760045118,0.056393627520090236,0.014098406880022559,0.04934442408007895,0.17623008600028198,0.021147610320033833,0,0.04229522064006767,0,0,0.3172141548005076,0.3313125616805301,0.41867237534584767,0.061688405663468865,0.41968951490303447,0,0.05073927787711992,0.03303804696319643,0,0,0.04044746333557069,0.03659386147109372,0,0.014096419089123707,0.019932535499416783,0.009968376343352998,0.0186458371996713,0.03521494646181119,0.0122082874256842,0,0.017263299587288485,0,0,0.047212433351466375,0.04824678102144994
7.0500002801418304,14566,45.764108197171495,0.4805711931896196,51.8467664424001,0,0.32953453247288206,0.212824385555403,0,0,0.32266922971303036,0.11671014691747907,0,0.013730605519703419,0.04805711931896197,0.013730605519703419,0.04119181655911026,0.08924893587807223,0.03432651379925855,0,0.06178772483866539,0,0,0.35013044075243716,0.2746121103940684,0.412796248613447,0.05730105944375058,0.41400292833206964,0,0.047485777833694225,0.038183690971987205,0,0,0.0469901491129263,0.028289845406202774,0,0.009708337697359438,0.01815951873359136,0.009708337697359438,0.016813024826027086,0.024742152672224814,0.015348648650748004,0,0.020589544424815073,0,0,0.04894216194192961,0.04336032783805079
7.350000292062759,15022,46.29210491279457,0.3727865796831314,51.25815470643057,0,0.3927572893090135,0.16642258021568368,0,0,0.16642258021568368,0.2130209026760751,0,0.046598322460391424,0.05991212887764612,0.013313806417254694,0.06656903208627346,0.15976567700705632,0.10651045133803755,0,0.03328451604313673,0,0,0.31953135401411265,0.33284516043136736,0.4068259539551219,0.04972276230347449,0.4078200639362584,0,0.051032131392576355,0.03325680803503525,0,0,0.03325680803503525,0.03761700104097403,0,0.017608406346503215,0.01996472629091751,0.009413656080491129,0.02104396842049683,0.03258597042578,0.026613428461237848,0,0.014882810639906013,0,0,0.04604663482346618,0.046993011249175
7.650000303983688,15188,45.733473795101396,0.3423755596523571,51.8698972873321,0,0.5464840663681854,0.2765341058730577,0,0,0.2041085067158283,0.15143534369238873,0,0.03950487226757967,0.02633658151171978,0.01316829075585989,0.059257308401369495,0.15801948907031868,0.006584145377929945,0,0.06584145377929944,0,0,0.2501975243613379,0.25678166973926786,0.40423397467001215,0.047397599685824215,0.405429918432919,0,0.05982029195518786,0.042611099327017024,0,0,0.0366215388470179,0.031552533944764316,0,0.016124610620833552,0.013166556602858906,0.009310774594618222,0.019746582885543706,0.0322300979989264,0.006583928619510176,0,0.020814040321044183,0,0,0.04053659183401579,0.041065149061888934
7.950000315904617,15391,46.67013189526347,0.31187057371190957,50.91936846208823,0,0.4548112533298681,0.17542719771294912,0,0,0.28588135923591707,0.168929894093951,0,0.038983821713988696,0.05197842895198493,0.025989214475992464,0.0844649470469755,0.13644337599896045,0.038983821713988696,0,0.07147033980897927,0,0,0.28588135923591707,0.279384055616919,0.4021345148660949,0.044944391399447725,0.40296113059674793,0,0.05423658282767781,0.03373135397169702,0,0,0.043036587502015874,0.03310188297718831,0,0.015911976115162742,0.018372373096017622,0.012992918530095925,0.023416465728676186,0.02975406612516307,0.015911976115162742,0,0.021541416262808637,0,0,0.043036587502015874,0.042546110704010015
8.250000327825546,16054,46.79830571820107,0.34259374610688925,51.12744487355177,0,0.39865454092438024,0.12457954403886883,0,0,0.2740749968855114,0.1868693160583032,0,0.024915908807773765,0.024915908807773765,0.03737386321166064,0.04983181761554753,0.11212158963498194,0.006228977201943441,0,0.03737386321166064,0,0,0.23047215647190733,0.22424317926996387,0.39380948080406325,0.04611613225224608,0.3945190128874098,0,0.04973239002156099,0.027839475542357543,0,0,0.04126169991583927,0.03408562074879173,0,0.012456402300921423,0.012456402300921423,0.015254964280141987,0.017613817793736632,0.02641249259974814,0.006228783198137369,0,0.015254964280141987,0,0,0.03784570169360479,0.03733193552393285
8.550000339746475,16492,46.70143099684695,0.23647829250545718,51.20664564637401,0,0.4426388552025224,0.20616056269706523,0,0,0.26679602231384913,0.1273344651952462,0,0.01819063788503517,0.03638127577007034,0.01212709192335678,0.03031772980839195,0.13946155711860295,0.03031772980839195,0,0.04850836769342712,0,0,0.23647829250545718,0.26073247635217073,0.38849569037373716,0.03782203247334431,0.3892304769590842,0,0.05169217337770415,0.03531978069474587,0,0,0.04016732384104577,0.027768961717560405,0,0.010501414412192885,0.014849891610719989,0.008574628961216324,0.013556445484359591,0.029059460258799793,0.013556445484359591,0,0.017146137700811935,0,0,0.03782203247334431,0.03970946070095061
8.850000351667404,16783,46.559018053983195,0.32175415599118157,51.39128880414705,0,0.39325507954477745,0.18471071918012275,0,0,0.2085443603646547,0.11916820592265984,0,0.017875230888398975,0.03575046177679795,0.017875230888398975,0.06554251325746291,0.1549186676994578,0.03575046177679795,0,0.011916820592265983,0,0,0.2502532324375856,0.23237800154918667,0.3850386478880611,0.043714697616648146,0.38580425266785057,0,0.04831108009353514,0.033144371431331136,0,0,0.03521365511640431,0.02663093891777842,0,0.01031934693803185,0.014592455768906321,0.01031934693803185,0.01975533404385521,0.03035850751454419,0.014592455768906321,0,0.008425962552678419,0,0,0.038566564304159154,0.037167000997338884
9.150000363588333,16703,46.90774112434892,0.3053343710710651,51.03274860803448,0,0.45500808238041074,0.0957911752379812,0,0,0.23349098964257917,0.15566065976171944,0,0.0239477938094953,0.03592169071424295,0.03592169071424295,0.04190863916661677,0.12572591749985032,0.04190863916661677,0,0.03592169071424295,0,0,0.24546488654732684,0.22750404119020537,0.38613629123609267,0.042690040565552805,0.38679433337621755,0,0.052074129990327345,0.023936321124815318,0,0,0.037344806225196356,0.030503798026106702,0,0.011972463076829117,0.01466233463570649,0.01466233463570649,0.01583665720997442,0.02741839218258607,0.01583665720997442,0,0.01466233463570649,0,0,0.03828809613894819,0.03686402361678148
9.450000375509262,17466,46.46742242070308,0.2919958777052559,51.68899576319706,0,0.34924997137295316,0.166036871636322,0,0,0.21756555593724952,0.18321309973663116,0,0.022901637467078895,0.011450818733539448,0.02862704683384862,0.05152868430092751,0.1431352341692431,0.022901637467078895,0,0.02862704683384862,0,0,0.17748769036986145,0.14886064353601283,0.37738674375192943,0.04082786252135937,0.3781162586207003,0,0.0446387215129093,0.030806665923846607,0,0,0.035255379198493364,0.03235812335256136,0,0.011449507445961883,0.008096487979727916,0.012800571936774264,0.01717180218790579,0.02860655180205877,0.011449507445961883,0,0.012800571936774264,0,0,0.031849428147587996,0.029172236823048203
9.750000387430191,17820,46.200897867564535,0.2637485970819304,51.868686868686865,0,0.3591470258136925,0.15151515151515152,0,0,0.22446689113355783,0.11784511784511784,0,0.022446689113355782,0.044893378226711564,0.016835016835016835,0.044893378226711564,0.10662177328843996,0.011223344556677891,0,0.03928170594837262,0,0,0.2974186307519641,0.23007856341189675,0.3734727089964804,0.03842091910682157,0.3742937988923545,0,0.044812689097049045,0.02913700589998465,0,0,0.035451476241260514,0.025700756050044033,0,0.01122208485135301,0.0158686429025309,0.009718883310379702,0.0158686429025309,0.024447668665123108,0.007935657683029144,0,0.014844172906272919,0,0,0.040792792513621494,0.03589087478935599
10.05000039935112,5976,46.569611780455155,0.3681392235609103,51.30522088353414,0,0.5020080321285141,0.11713520749665328,0,0,0.23427041499330656,0.18406961178045514,0,0.06693440428380187,0.03346720214190094,0.03346720214190094,0.06693440428380187,0.1004016064257028,0.01673360107095047,0,0.01673360107095047,0,0,0.25100401606425704,0.13386880856760375,0.6452680758174942,0.07834294125065158,0.6465716919922652,0,0.09142336381121188,0.044247009770524294,0,0,0.0625380190548716,0.055447974150190475,0,0.0334559997308283,0.02366092526295222,0.02366092526295222,0.0334559997308283,0.04096820231680319,0.01673220094535115,0,0.01673220094535115,0,0,0.06472757062220211,0.047298080653901974
