Repository: GottfridOlsson/Plot-Data

# Plot-Data
Plots data from CSV-file.
Settings specified in JSON-file.

### UNDER CONSTRUCTION ###

TODO:
1. Program different plot types:
    Most "urgent"/resonable:  plot, **scatter**, bar, contour(f), quiver, hist, **errorbar**, pie, (https://matplotlib.org/devdocs/plot_types/index.html)
2. Program exceptions/raise errors for wrongly configured JSON-files.
3. Program GUI (to choose and possible 'lock': CSV, JSON and output filename and path, to easily change and save JSON and run PlotData.py again to see new plot (or update plot every X seconds or have a refresh button)).

File: ARCHIVE/.csv/R6002_01352_PFP022_01_1D_concentraton_profile.csv
Distance (nm),Atom Count,C atom%,Co atom%,W atom%,WC atom%,Cr atom%,Fe atom%,C3 atom%,CoH atom%,Ga atom%,Ti atom%,Ni atom%,OH atom%,P atom%,Al atom%,N atom%,Mn atom%,CrH atom%,Zr atom%,WO atom%,Ta atom%,Noise atom%,H atom%,O atom%,C atom% Sigma,Co atom% Sigma,W atom% Sigma,WC atom% Sigma,Cr atom% Sigma,Fe atom% Sigma,C3 atom% Sigma,CoH atom% Sigma,Ga atom% Sigma,Ti atom% Sigma,Ni atom% Sigma,OH atom% Sigma,P atom% Sigma,Al atom% Sigma,N atom% Sigma,Mn atom% Sigma,CrH atom% Sigma,Zr atom% Sigma,WO atom% Sigma,Ta atom% Sigma,Noise atom% Sigma,H atom% Sigma,O atom% Sigma
0,11244,45.98897189612238,0.20455353966559944,52.854855923159015,0,0.1422981145499822,0.044468160796869445,0,0,0.08893632159373889,0.08893632159373889,0.08004268943436499,0,0.026680896478121666,0.017787264318747775,0.026680896478121666,0.008893632159373888,0,0.03557452863749555,0,0.017787264318747775,0,0.20455353966559944,0.16897901102810386,0.4700106016150593,0.042608715677930446,0.4707610380732516,0,0.03554920868507959,0.01988234394401567,0,0,0.028111625228187213,0.028111625228187213,0.026670216286962627,0,0.015402167634408754,0.01257637657263813,0.015402167634408754,0.008893236667115355,0,0.01778410016959551,0,0.01257637657263813,0,0.042608715677930446,0.03873367639867176
0.5,11210,46.71721677074041,0.23193577163247103,52.07850133809099,0,0.21409455842997324,0.026761819803746655,0,0,0.04460303300624443,0.09812667261373774,0.06244424620874219,0,0.05352363960749331,0.01784121320249777,0.06244424620874219,0.008920606601248885,0,0.04460303300624443,0,0.03568242640499554,0,0.19625334522747548,0.10704727921498662,0.47122587055115056,0.045433566955954005,0.4718366029211384,0,0.04365506201078799,0.015448876252477343,0,0,0.019942633762819694,0.02957178540761566,0.0235943365061217,0,0.02184508587879577,0.012614517398012781,0.0235943365061217,0.008920208706264355,0,0.019942633762819694,0,0.017838029829610892,0,0.04180027609744806,0.030885343491645147
1,11232,46.99964387464387,0.16915954415954415,51.81623931623932,0,0.17806267806267806,0.03561253561253561,0,0,0.05341880341880342,0.08012820512820512,0.15135327635327633,0,0.03561253561253561,0.03561253561253561,0.017806267806267807,0.044515669515669515,0,0.008903133903133903,0,0.02670940170940171,0,0.22257834757834757,0.12464387464387464,0.4709319221266171,0.03877502347140247,0.4714707389137745,0,0.039780560705651155,0.017803096892200058,0,0,0.021802309573827165,0.026698698682841162,0.036680771157012834,0,0.017803096892200058,0.017803096892200058,0.012589811675930589,0.019903581034395445,0,0.0089027375653456,0,0.015418620743566766,0,0.044466100797185014,0.03329170927987018
1.5,11389,45.903942400561945,0.14048643427868995,52.91948371235402,0,0.23707085784528933,0.07024321713934498,0,0,0.03512160856967249,0.1580472385635262,0.0790236192817631,0,0.02634120642725437,0.043902010712090614,0.02634120642725437,0.017560804284836244,0,0.02634120642725437,0,0.017560804284836244,0,0.1492668364211081,0.1492668364211081,0.4669442205406643,0.035096929351117134,0.46771964473221095,0,0.045570194805039745,0.024826003697728916,0,0,0.017557720195545717,0.03722264178715907,0.02633079648292857,0,0.015206099490781312,0.019629265819776656,0.015206099490781312,0.012416273450550663,0,0.015206099490781312,0,0.012416273450550663,0,0.03617549619615206,0.03617549619615206
2,11152,46.48493543758967,0.17037302725968437,52.50179340028694,0,0.16140602582496413,0.07173601147776185,0,0,0.0627690100430416,0.0896700143472023,0.05380200860832138,0,0.01793400286944046,0,0.03586800573888092,0.01793400286944046,0,0.01793400286944046,0,0,0,0.17037302725968437,0.1434720229555237,0.4722998009376606,0.03905294267018497,0.47287820199157427,0,0.03801305026480174,0.025353411426981234,0,0,0.023717008830425476,0.028343431983258456,0.021958668550823263,0,0.012680117863490993,0,0.01793078629639523,0.012680117863490993,0,0.012680117863490993,0,0,0,0.03905294267018497,0.03584226622660369
2.5,11076,46.560130010834236,0.22571325388226798,52.27518959913326,0,0.11737089201877934,0.10834236186348861,0,0,0.07222824124232576,0.08125677139761647,0.11737089201877934,0,0.054171180931744306,0.054171180931744306,0.01805706031058144,0.01805706031058144,0,0.01805706031058144,0,0.03611412062116288,0,0.16251354279523295,0.08125677139761647,0.4739672293462798,0.04509167552274987,0.47460077236368337,0,0.03253371903556924,0.031258798860919174,0,0,0.025527315625226636,0.027074583791337398,0.03253371903556924,0,0.022109301138928658,0.022109301138928658,0.012767116954773384,0.012767116954773384,0,0.012767116954773384,0,0.01805379944187574,0,0.038273671474353094,0.027074583791337398
3,11020,47.005444646098006,0.2087114337568058,51.724137931034484,0,0.21778584392014522,0.09074410163339383,0,0,0.06352087114337568,0.11796733212341198,0.09074410163339383,0,0.06352087114337568,0.018148820326678763,0.045372050816696916,0.009074410163339382,0,0.054446460980036304,0,0.027223230490018152,0,0.12704174228675136,0.13611615245009073,0.4754434970591812,0.043473903673862335,0.47601523450841227,0,0.04440691411948676,0.028682781708682385,0,0,0.02400100612921819,0.03269894701970044,0.028682781708682385,0,0.02400100612921819,0.01283198933766485,0.02028639423772184,0.009073998429399502,0,0.02222162270193817,0,0.015715199922228133,0,0.03393175951058001,0.03512111225657514
3.5,11013,46.817397620993376,0.19068373740125305,52.002179242713154,0,0.1362026695723236,0.09988195768637065,0,0,0.04540088985744121,0.14528284754381185,0.07264142377190592,0,0.03632071188595296,0.04540088985744121,0.03632071188595296,0.03632071188595296,0,0.03632071188595296,0,0.01816035594297648,0,0.1725233814582766,0.1089621356578589,0.4754836715208729,0.04157091162143255,0.4760676949979412,0,0.03514342044979516,0.03010049960650081,0,0,0.020299285594238395,0.036294318413933636,0.02567329186642418,0,0.018157057658179397,0.020299285594238395,0.018157057658179397,0.018157057658179397,0,0.018157057658179397,0,0.012840144769219429,0,0.03954542141531566,0.031437517671859094
4,11078,46.470482036468674,0.18053800324968405,52.346994042245896,0,0.10832280194981043,0.06318830113738942,0,0,0.05416140097490522,0.18956490341216825,0.11734970211229465,0,0.06318830113738942,0.05416140097490522,0.03610760064993681,0.018053800324968405,0,0.04513450081242101,0,0.02708070048745261,0,0.12637660227477884,0.09929590178732624,0.47386493670688035,0.04033306714945599,0.4745263617604044,0,0.03125315851964893,0.023875386137586135,0,0,0.022105310651378506,0.041327226547935136,0.03252784891325583,0,0.023875386137586135,0.022105310651378506,0.01805054063363102,0.012764812213074208,0,0.020180206729444643,0,0.01563293253243527,0,0.03375421871806483,0.02992397314627651
4.5,10724,46.07422603506154,0.13987318164863857,52.89071242073853,0,0.1678478179783663,0.03729951510630362,0,0,0.05594927265945542,0.12122342409548675,0.09324878776575904,0,0.04662439388287952,0.02797463632972771,0.02797463632972771,0.02797463632972771,0,0.02797463632972771,0,0.03729951510630362,0,0.11189854531891084,0.11189854531891084,0.4813365215292428,0.03608983369886491,0.4820194624573487,0,0.03952889408673959,0.018646279094191566,0,0,0.02283480428070459,0.03360094392395927,0.02947410409830971,0,0.020846201418821816,0.0161489045427631,0.0161489045427631,0.0161489045427631,0,0.0161489045427631,0,0.018646279094191566,0,0.03228424965487521,0.03228424965487521
5,10840,47.306273062730625,0.22140221402214022,51.56826568265682,0,0.15682656826568267,0.055350553505535055,0,0,0.07380073800738007,0.10147601476014759,0.10147601476014759,0,0.055350553505535055,0.06457564575645756,0.00922509225092251,0.03690036900369004,0,0.00922509225092251,0,0.01845018450184502,0,0.15682656826568267,0.06457564575645756,0.47953927719762857,0.045143480220767376,0.4800004365339152,0,0.03800619275385767,0.022590514260941767,0,0,0.026082871144506314,0.03058064182565379,0.03058064182565379,0,0.022590514260941767,0.02439941805915755,0.009224666729473406,0.018446780094674816,0,0.009224666729473406,0,0.013045046991228253,0,0.03800619275385767,0.02439941805915755
5.5,10787,47.149346435524244,0.17613794382126635,51.70112172058959,0,0.09270418095856123,0.10197459905441734,0,0,0.06489292667099286,0.16686752572541022,0.10197459905441734,0,0.03708167238342449,0.018540836191712245,0.046352090479280614,0.027811254287568372,0,0.018540836191712245,0,0.018540836191712245,0,0.12978585334198572,0.14832668953369796,0.48063199778464616,0.04037321233106286,0.4811363462023485,0,0.029302044484085698,0.030730817665774908,0,0,0.024519261324015166,0.03929822392160883,0.030730817665774908,0,0.018537398246903956,0.013109135559336328,0.02072448025685508,0.016054602190537497,0,0.013109135559336328,0,0.013109135559336328,0,0.034664211805458825,0.0370541611694855
6,10604,47.23689173896643,0.23576009053187474,51.52772538664655,0,0.24519049415314978,0.07544322897019992,0,0,0.028291210863824974,0.08487363259147492,0.08487363259147492,0,0.06601282534892493,0.028291210863824974,0.028291210863824974,0.00943040362127499,0,0.028291210863824974,0,0.028291210863824974,0,0.16031686156167485,0.13202565069784986,0.4848093451693202,0.04709640248688537,0.4853246234342136,0,0.04802682498592019,0.026663145936089715,0,0,0.01633162751003676,0.02827920242610265,0.02827920242610265,0,0.02494226611942455,0.01633162751003676,0.01633162751003676,0.009429958948228827,0,0.01633162751003676,0,0.01633162751003676,0,0.03885137007884832,0.035262038827137965
6.5,10583,47.55740338278371,0.2173296796749504,51.23310970424265,0,0.15118586412170462,0.06614381555324578,0,0,0.047245582538032696,0.08504204856845886,0.1417367476140981,0,0.09449116507606539,0.028347349522819615,0.047245582538032696,0.009449116507606539,0,0.047245582538032696,0,0.028347349522819615,0,0.15118586412170462,0.09449116507606539,0.48545252302220404,0.04526710106886267,0.4858850000230574,0,0.037767883766366375,0.024991743039718958,0,0,0.0211238750205399,0.02833529337570128,0.03657032649185449,0,0.029866609378875503,0.016364030000192712,0.0211238750205399,0.00944867006804627,0,0.0211238750205399,0,0.016364030000192712,0,0.037767883766366375,0.029866609378875503
7,10557,47.892393672444825,0.14208581983518045,50.84777872501658,0,0.1894477597802406,0.05683432793407218,0,0,0,0.19892014776925265,0.10419626787913233,0,0.05683432793407218,0.05683432793407218,0.03788955195604812,0,0,0.07577910391209625,0,0.00947238798901203,0,0.17997537179122858,0.1515582078241925,0.48619845313515475,0.03666032857892325,0.48656101256465323,0,0.04232166113544524,0.023195922784276214,0,0,0,0.043364739915833256,0.03139998522680183,0,0.023195922784276214,0.023195922784276214,0.01894118659262276,0,0,0.026781805847089064,0,0.009471939347716445,0,0.041252010086102825,0.03786082870586203
7.5,10467,48.26597879048438,0.19107671730199677,50.35826884494124,0,0.1528613738415974,0.05732301519059903,0,0,0.13375370211139773,0.16241520970669723,0.11464603038119806,0,0.028661507595299514,0.009553835865099837,0.05732301519059903,0,0,0.08598452278589853,0,0.009553835865099837,0,0.17196904557179707,0.20063055316709658,0.48842464011049147,0.04268521359291861,0.4887060810466035,0,0.03818612404031117,0.023395314621716522,0,0,0.03572326594865504,0.03935947252948566,0.033076481495908784,0,0.016545357541261466,0.009553379475300208,0.023395314621716522,0,0,0.02864918271509287,0,0.009553379475300208,0,0.040498625232225846,0.04373723477021545
8,10264,48.0319563522993,0.19485580670303976,50.60405300077942,0,0.20459859703819172,0.10717069368667187,0,0,0.06819953234606392,0.21434138737334374,0.11691348402182386,0,0.05845674201091193,0.03897116134060795,0.06819953234606392,0.03897116134060795,0,0.029228371005455965,0,0.009742790335151987,0,0.13639906469212784,0.0779423226812159,0.4931454157069782,0.04352861186782459,0.49349185290409925,0,0.044601377161373315,0.03229586018157255,0,0,0.025768208906647775,0.04564873647919133,0.03373028080643575,0,0.023857888661079064,0.019481783421769372,0.025768208906647775,0.019481783421769372,0,0.01687254154279099,0,0.009742315713773791,0,0.036429313359166306,0.02754603116699507
8.5,10507,48.443894546492814,0.2189016845912249,50.138003235937944,0,0.12372703911677929,0.05710478728466736,0,0,0.06662225183211193,0.19034929094889122,0.11420957456933473,0,0.03806985818977824,0.02855239364233368,0.02855239364233368,0.01903492909488912,0,0.047587322737222805,0,0.00951746454744456,0,0.237936613686114,0.237936613686114,0.4875511785351582,0.04559417121525615,0.48778560976638324,0,0.03429447096391911,0.023306274435662612,0,0,0.025172454884121252,0.042522866546599425,0.03295063178968369,0,0.0190313054647221,0.01648237859459008,0.01648237859459008,0.013458446356647353,0,0.021276633403883107,0,0.009517011626010584,0,0.04753067518870787,0.04753067518870787
9,10314,48.73957727360869,0.24238898584448323,49.825479930191975,0,0.2036067481093659,0.01939111886755866,0,0,0.0678689160364553,0.0969555943377933,0.14543339150668994,0,0.04847779716889665,0.03878223773511732,0.04847779716889665,0.01939111886755866,0,0.08726003490401396,0,0.03878223773511732,0,0.16482451037424858,0.21330230754314522,0.4921737049474014,0.04841900910287533,0.4923271603753398,0,0.044385380077420926,0.013710262166074388,0,0,0.02564333272551432,0.030645184078487375,0.03752342462656148,0,0.021674674360551816,0.019387358348010534,0.021674674360551816,0.013710262166074388,0,0.029073985008871716,0,0.019387358348010534,0,0.03994285708717734,0.045427677980422576
9.5,10359,49.95655951346655,0.3185635679119606,48.57611738584806,0,0.19306882903755188,0.07722753161502076,0,0,0.07722753161502076,0.15445506323004152,0.06757409016314316,0,0.03861376580751038,0.028960324355632783,0.06757409016314316,0.01930688290375519,0,0.06757409016314316,0,0,0,0.18341538758567427,0.1737619461337967,0.4912594570379033,0.05536639932299346,0.49106040198693185,0,0.04312980711417211,0.02729351048920032,0,0,0.02729351048920032,0.03858393382561055,0.025531974503432302,0,0.019303154986573548,0.016717829767756667,0.025531974503432302,0.013650709870689816,0,0.025531974503432302,0,0,0,0.042039768927302316,0.04092048495971549
10,10466,50.525511179056,0.2961972100133767,47.85018154022549,0,0.22931396904261417,0.07643798968087138,0,0,0.11465698452130708,0.21020447162239633,0.08599273839098032,0,0.02866424613032677,0.047773743550544624,0.05732849226065354,0.02866424613032677,0,0.047773743550544624,0,0.019109497420217846,0,0.1910949742021785,0.1910949742021785,0.4887149794795081,0.05311974456789072,0.48828999997646116,0,0.04675481788232704,0.027014579798178364,0,0,0.03307964005672312,0.04476861680331966,0.02865191889453159,0,0.016546938181960912,0.021359963567751526,0.02339754934412095,0.016546938181960912,0,0.021359963567751526,0,0.013511164068077234,0,0.04268928815348262,0.04268928815348262
10.5,10963,52.20286417951291,0.4560795402718234,46.00930402262154,0,0.1459454528869835,0.11858068047067409,0,0,0.12770227127611056,0.273647724163094,0.12770227127611056,0,0.03648636322174587,0.018243181610872936,0.06385113563805528,0.009121590805436468,0,0.04560795402718234,0,0.027364772416309403,0,0.18243181610872936,0.15506704369241997,0.47707141483660725,0.0643521347943369,0.4760116564853507,0,0.03645972840609894,0.03286885795614021,0,0,0.03410806834646189,0.04989260503114404,0.03410806834646189,0,0.01823985317048565,0.012898700699762048,0.024125754857788593,0.009121174778855082,0,0.020391845360930163,0,0.015796896884732136,0,0.040755767521616346,0.03758011125023563
11,11674,51.71320884015762,1.6532465307520987,45.07452458454686,0,0.19701901661812576,0.08566044200788077,0,0,0.042830221003940384,0.5824910056535891,0.09422648620866883,0,0.07709439780709268,0.017132088401576154,0.05139626520472845,0.017132088401576154,0,0.05139626520472845,0,0.008566044200788077,0,0.1798869282165496,0.15418879561418536,0.46249290197962184,0.11801548065166008,0.4605137960010858,0,0.041040815864293805,0.0270766057862341,0,0,0.01915015478659165,0.07043138132407821,0.028396966357657673,0,0.02568822478211372,0.012113178131105523,0.02097704461845799,0.012113178131105523,0,0.02097704461845799,0,0.008565677307364596,0,0.039219223165574475,0.036314618700025135
11.5,13219,46.28186700960739,4.886905212194568,47.0383538845601,0,0.3025947499810878,0.09077842499432635,0,0,0.08321355624479915,0.7867463499508284,0.06051894999621756,0,0.09834329374385355,0.01512973749905439,0.04538921249716318,0.03025947499810878,0,0.01512973749905439,0,0,0,0.12103789999243512,0.14373250624101672,0.4336771984776728,0.1875157766096789,0.4341177003948575,0,0.04777198868634304,0.026193576894611825,0,0,0.02507938998747094,0.0768427525673625,0.02139020446340782,0,0.02726210704610263,0.010697530637161513,0.018525862604105783,0.015127448236293662,0,0.010697530637161513,0,0,0,0.030241156736877575,0.03295079234246146
12,15803,40.05568562931089,8.511042207175851,49.18686325381257,0,0.1961652850724546,0.06327912421692083,0,0,0.075934949060305,1.2655824843384167,0.08226286148199709,0,0.1961652850724546,0.025311649686768335,0.0379674745301525,0.012655824843384168,0,0.0379674745301525,0,0.012655824843384168,0,0.13288616085553376,0.10757451116876543,0.38979504442223906,0.22197595965244618,0.39768828362373876,0,0.035197751513200516,0.02000428381340357,0,0,0.02191220738761196,0.08892210642906043,0.022806226384358478,0,0.035197751513200516,0.012654223042992562,0.015497213781813941,0.008948453264227062,0,0.015497213781813941,0,0.008948453264227062,0,0.028978864002389356,0.02607661408285994
12.5,17588,36.54196042756425,10.262679099385945,50.8073686604503,0,0.2103707073004321,0.07391403229474641,0,0,0.0966568114623607,1.444166477143507,0.07391403229474641,0,0.10802820104616785,0.034114168751421425,0.06254264271093928,0.01137138958380714,0,0.028428473959517853,0,0.017057084375710713,0,0.11939959062997499,0.10802820104616785,0.3631039878084562,0.22882775297152863,0.37696857684491547,0,0.03454833401468761,0.020492486496355378,0,0,0.02343138795011311,0.08995836821097117,0.020492486496355378,0,0.024769978890610167,0.013924675321876651,0.01885141844293093,0.00804032949863674,0,0.012711792784318639,0,0.009847072336737414,0,0.026039567259085145,0.024769978890610167
13,17013,36.51325457003468,7.846940574854523,53.247516604949155,0,0.28801504731675776,0.06465643919355787,0,0,0.07641215541056838,1.4694645271263151,0.07641215541056838,0,0.06465643919355787,0.023511432434021044,0.04702286486804209,0.005877858108505261,0,0.005877858108505261,0,0.023511432434021044,0,0.135190736495621,0.11167930406159995,0.369127459387098,0.20616484407358274,0.38252653815815346,0,0.04108571212904293,0.019488346624589474,0,0,0.021184820269731647,0.0922517309743126,0.021184820269731647,0,0.019488346624589474,0.011754334167133066,0.016621184052309838,0.005877685359887025,0,0.005877685359887025,0,0.011754334167133066,0,0.028170156156779914,0.02560667883143245
13.5,15663,40.59247909085105,4.698972099853157,52.71659324522761,0,0.14684287812041116,0.03830683777054204,0,0,0.05107578369405605,1.1492051331162612,0.07661367554108409,0,0.06384472961757007,0.025537891847028024,0.03830683777054204,0.025537891847028024,0,0.06384472961757007,0,0.01915341888527102,0,0.1787652429291962,0.11492051331162612,0.3923792462909705,0.1690879861472105,0.39892437588281937,0,0.030596367625596303,0.01563570540007275,0,0,0.01805340427651027,0.08516308546064352,0.022107989357663914,0,0.020183030231641592,0.01276731535960448,0.01563570540007275,0.01276731535960448,0,0.020183030231641592,0,0.011057172483893676,0,0.03375324537267154,0.0270714560052124
14,13081,46.87715006497974,1.9799709502331626,49.45340570292791,0,0.1299594832199373,0.07644675483525724,0,0,0.06115740386820579,0.6727314425502637,0.06880207935173152,0,0.09938078128583441,0.022934026450577173,0.07644675483525724,0.030578701934102896,0,0.05351272838468007,0,0.030578701934102896,0,0.18347221160461738,0.18347221160461738,0.43631566976086644,0.12180534601498874,0.43714305147004723,0,0.03149931634589499,0.02416534439069194,0,0,0.02161579463472829,0.07147178633538977,0.0229261355495291,0,0.027549569739312194,0.013239447914416507,0.02416534439069194,0.015287013145788998,0,0.020220497740828392,0,0.015287013145788998,0,0.03741673640622083,0.03741673640622083
14.5,11734,52.002727117777404,0.8522243054371911,45.7218339867053,0,0.1789671041418101,0.03408897221748764,0,0,0.11931140276120675,0.36645645133799215,0.13635588886995056,0,0.07670018748934719,0.025566729163115733,0.04261121527185956,0.00852224305437191,0,0.04261121527185956,0,0.025566729163115733,0,0.20453383330492586,0.1619226180330663,0.4612095579635006,0.08485851039732957,0.4598872420513825,0,0.039018861488833684,0.017041580716050976,0,0,0.03186828539822824,0.05578159552004484,0.03406572312887187,0,0.025556922417705484,0.014759070896927694,0.01905225429408914,0.008521879903501206,0,0.01905225429408914,0,0.014759070896927694,0,0.04170757530144455,0.03711750888161288
15,10766,52.54504922905443,0.3343860300947427,45.84804012632361,0,0.1486160133754412,0.09288500835965074,0,0,0.13003901170351106,0.2693665242429872,0.0743080066877206,0,0.06501950585175553,0.027865502507895226,0.05573100501579045,0,0,0.06501950585175553,0,0,0,0.1857700167193015,0.15790451421140628,0.481259679490073,0.0556377486438381,0.48022005115357724,0,0.037126384679315866,0.02935917404828707,0,0,0.03473178328270617,0.04995269367156429,0.026262084855510435,0,0.024567072673158493,0.01608591369519324,0.022745746656429592,0,0,0.024567072673158493,0,0,0,0.04150083670958905,0.038267221387584274
15.5,10420,51.99616122840691,0.2591170825335892,46.49712092130518,0,0.15355086372360846,0.11516314779270634,0,0,0.05758157389635317,0.16314779270633398,0.09596928982725528,0,0.028790786948176585,0.009596928982725529,0.07677543186180423,0.019193857965451058,0,0.07677543186180423,0,0.009596928982725529,0,0.22072936660268716,0.22072936660268716,0.4894290751593576,0.049802456782991236,0.48861607203436525,0,0.03835823227376363,0.033225588831959516,0,0,0.023500810113824586,0.039536860602386696,0.030333588178750634,0,0.016619975567091723,0.00959646846644691,0.027133792204369615,0.01357080455651341,0,0.027133792204369615,0,0.00959646846644691,0,0.04597443085473994,0.04597443085473994
16,10227,49.86799647990613,0.26400704018773835,48.47951500928914,0,0.3128972328150973,0.0880023467292461,0,0,0.06844626967830253,0.13689253935660506,0.05866823115283074,0,0.05866823115283074,0.03911215410188716,0.00977803852547179,0.02933411557641537,0,0.05866823115283074,0,0.00977803852547179,0,0.2933411557641537,0.22489488608585118,0.4944181017322213,0.05074106566426061,0.4941911645781053,0,0.05522633465853765,0.02932120538042159,0,0,0.025861403119532757,0.03656101970084214,0.023944178167712517,0,0.023944178167712517,0.019552252275422757,0.009777560463598208,0.016933575320652337,0,0.023944178167712517,0,0.009777560463598208,0,0.053477913333503886,0.04684106480835713
16.5,10256,49.37597503900156,0.27301092043681746,48.97620904836194,0,0.14625585023400936,0.15600624024961,0,0,0.078003120124805,0.13650546021840873,0.14625585023400936,0,0.05850234009360375,0.01950078003120125,0.029251170046801875,0.01950078003120125,0,0.09750390015600624,0,0.009750390015600624,0,0.2827613104524181,0.19500780031201248,0.49368186281648213,0.05152373727921935,0.493616806724195,0,0.03773547267464743,0.038971125754168424,0,0,0.027567509544064728,0.0364577099390345,0.03773547267464743,0,0.023876493111833187,0.013787789238611379,0.016885700726186666,0.013787789238611379,0,0.03081840495477045,0,0.009749914653485644,0,0.052433169229299297,0.0435625323724229
17,10254,48.673688316754436,0.24380729471425786,49.81470645601716,0,0.17554125219426564,0.11702750146284377,0,0,0.058513750731421885,0.17554125219426564,0.1365320850399844,0,0.058513750731421885,0.03900916715428126,0.058513750731421885,0.01950458357714063,0,0.029256875365710942,0,0,0,0.18529354398283598,0.21455041934854693,0.49359471420177814,0.04870198067068021,0.4937650720655538,0,0.041339138474656936,0.03376315628999954,0,0,0.0238811487590941,0.041339138474656936,0.03646481600255729,0,0.0238811487590941,0.019500778918257824,0.0238811487590941,0.013790478227172115,0,0.016888993729870926,0,0,0,0.0424698526616538,0.04569320659962019
17.5,10235,49.066927210552024,0.30288226673180263,49.22325354176844,0,0.15632633121641426,0.08793356130923302,0,0,0.07816316560820713,0.13678553981436248,0.20517830972154372,0,0.08793356130923302,0.048851978505129456,0.048851978505129456,0.019540791402051783,0,0.09770395701025891,0,0.048851978505129456,0,0.20517830972154372,0.18563751831949193,0.4941404952385961,0.05431681566211041,0.4941669194744278,0,0.0390510234540652,0.029298297083450265,0,0,0.02762404997137437,0.03653246202202518,0.04472762144922909,0,0.029298297083450265,0.021841931891103884,0.021841931891103884,0.013816076026978485,0,0.030881606716559155,0,0.021841931891103884,0,0.04472762144922909,0.04254861932796767
18,10331,48.45610299099797,0.22263091665860033,49.820927306165906,0,0.2710289420191656,0.19359210144226116,0,0,0.09679605072113058,0.1355144710095828,0.12583486593746976,0,0.0677572355047914,0.03871842028845223,0.04839802536056529,0.029038815216339175,0,0.05807763043267835,0,0.029038815216339175,0,0.19359210144226116,0.21295131158648728,0.4916903517423096,0.046370051755598045,0.49192176495962786,0,0.05115019848072547,0.04324658800603476,0,0,0.030594780850682873,0.036193217342741724,0.03487834712090177,0,0.02560115008426387,0.0193554619912105,0.02163901660671113,0.016763133344231303,0,0.0237032072081703,0,0.016763133344231303,0,0.04324658800603476,0.04535300500698404
18.5,10544,48.32132018209408,0.2560698027314112,50.03793626707132,0,0.19916540212443096,0.1043247344461305,0,0,0.08535660091047041,0.13277693474962063,0.15174506828528073,0,0.05690440060698027,0.03793626707132018,0.09484066767830046,0.009484066767830045,0,0.028452200303490136,0,0.05690440060698027,0,0.2560698027314112,0.17071320182094082,0.48665635866117707,0.049217519628281005,0.48693072680292193,0,0.04341815219869434,0.0314386789539551,0,0,0.028440054795657033,0.03546256195635616,0.037907472936567106,0,0.02322451356108155,0.01896453529346976,0.02997702714176312,0.009483617019553903,0,0.016424548432824645,0,0.02322451356108155,0,0.049217519628281005,0.0402031275263511
19,10844,48.64441165621542,0.25820730357801547,50.018443378827,0,0.16599040944300997,0.055330136481003316,0,0,0.07377351530800443,0.16599040944300997,0.08299520472150498,0,0.046108447067502764,0.027665068240501658,0.046108447067502764,0.018443378827001106,0,0.027665068240501658,0,0.027665068240501658,0,0.18443378827001106,0.1567687200295094,0.4799716405693652,0.04873355480850313,0.48014810628511184,0,0.039091829918597304,0.02258218365927488,0,0,0.02607325357058009,0.039091829918597304,0.02765358551746846,0,0.020615569992189144,0.015970225050509077,0.020615569992189144,0.013040235540178627,0,0.015970225050509077,0,0.015970225050509077,0,0.04120260039489621,0.03799218450780316
19.5,10744,47.10536113179449,0.20476545048399106,51.62881608339538,0,0.1768428890543559,0.09307520476545049,0,0,0.07446016381236038,0.08376768428890544,0.1303052866716307,0,0.05584512285927029,0.06515264333581534,0.07446016381236038,0.009307520476545048,0,0.06515264333581534,0,0.027922561429635145,0,0.09307520476545049,0.11169024571854058,0.4815684176722508,0.04361142147732855,0.48212143646774236,0,0.04053465223986123,0.02941926349004378,0,0,0.026315840496247262,0.027910863937890554,0.034802855579134186,0,0.022792309074727755,0.024617361152042407,0.026315840496247262,0.009307087316778598,0,0.024617361152042407,0,0.016118847488931626,0,0.02941926349004378,0.03222418599089827
20,10921,48.19155754967494,0.2563867777676037,50.489881878948815,0,0.17397674205658822,0.10072337698013004,0,0,0.06409669444190093,0.1373500595183591,0.1373500595183591,0,0.054940023807343655,0.0366266825382291,0.0366266825382291,0.027470011903671827,0,0.01831334126911455,0,0.009156670634557275,0,0.16482007142203095,0.10072337698013004,0.4781394150647142,0.04839039384767888,0.4784295050434256,0,0.03987826717090396,0.030353942508015985,0,0,0.024218507971634027,0.03543926984538345,0.03543926984538345,0,0.022423008655017135,0.01830998717727889,0.01830998717727889,0.015857640270556923,0,0.012948302001335654,0,0.009156251401874567,0,0.03881643515748548,0.030353942508015985
20.5,11129,48.01868990924611,0.18869619911941773,50.65145116362656,0,0.18869619911941773,0.08086979962260761,0,0,0.0628987330398059,0.17072513253661606,0.09884086620540929,0,0.05391319974840506,0.03594213316560338,0.03594213316560338,0,0,0.05391319974840506,0,0.044927666457004224,0,0.17072513253661606,0.14376853266241352,0.4735880035619834,0.041138018513304404,0.4739200340821358,0,0.041138018513304404,0.026945697795482764,0,0,0.023766008699395394,0.03913358330550917,0.02978691072689869,0,0.022004037690836174,0.017967836700212195,0.017967836700212195,0,0,0.022004037690836174,0,0.020087749254084953,0,0.03913358330550917,0.03591628713391708
21,11287,48.00212634003721,0.22149375387614068,50.74864888810136,0,0.14175600248073006,0.12403650217063877,0,0,0.07087800124036503,0.0974572517055019,0.08859750155045629,0,0.05315850093027376,0.017719500310091257,0.04429875077522814,0.02657925046513688,0,0.04429875077522814,0,0.035439000620182515,0,0.13289625232568442,0.15061575263577567,0.47025537426277225,0.04424966409617223,0.4705784707968389,0,0.035413873256838875,0.03312958409040881,0,0,0.025050275367791593,0.02937014486325493,0.02800457606318721,0,0.021696098168011133,0.012528468689943046,0.019806615110722153,0.015343497910963476,0,0.019806615110722153,0,0.017716360224950514,0,0.03429085643438572,0.03650216560899987
21.5,11356,48.04508629799225,0.255371609721733,50.440295878830575,0,0.1585065163790067,0.14970059880239522,0,0,0.07925325818950335,0.18492426910884113,0.1585065163790067,0,0.07925325818950335,0.05283550545966889,0.008805917576611482,0.017611835153222965,0,0.03522367030644593,0,0.026417752729834446,0,0.18492426910884113,0.12328284607256076,0.4688404896729317,0.04736072843076002,0.46918106123636877,0,0.03733072316543136,0.036280541677070156,0,0,0.026407282189972826,0.040316454622745454,0.03733072316543136,0,0.026407282189972826,0.02156430571629571,0.00880552984715368,0.012452351377322566,0,0.01760873311266113,0,0.01525028185987323,0,0.040316454622745454,0.03292841022036666
22,11223,48.445157266328074,0.3385903947251181,49.95099349550031,0,0.2049362915441504,0.0623719148177849,0,0,0.07128218836318276,0.18711574445335472,0.11583355609017197,0,0.07128218836318276,0.02673082063619353,0.04455136772698921,0.02673082063619353,0,0.07128218836318276,0,0.04455136772698921,0,0.2049362915441504,0.13365410318096765,0.4717429698160227,0.054833548046492375,0.471970999789687,0,0.04268836143053203,0.02356701487560654,0,0,0.025193075493726732,0.040793783544349496,0.032107836151379965,0,0.025193075493726732,0.015430983662116055,0.019919538648991,0.015430983662116055,0,0.025193075493726732,0,0.019919538648991,0,0.04268836143053203,0.03448627176549121
22.5,11652,47.66563680054926,0.29179539993134224,50.78956402334364,0,0.17164435290078955,0.1201510470305527,0,0,0.06865774116031582,0.11156882938551321,0.13731548232063165,0,0.04291108822519739,0.025746652935118432,0.06007552351527635,0.017164435290078956,0,0.04291108822519739,0,0.025746652935118432,0,0.2488843117061449,0.18022657054582905,0.462696201084688,0.04996943404695492,0.46314353996074165,0,0.03834789068151744,0.03209242096558412,0,0,0.024265842696024952,0.030926359238494978,0.03430529305637365,0,0.019186304200736574,0.014862923280638471,0.022699592063117793,0.012136046912792678,0,0.019186304200736574,0,0.014862923280638471,0,0.046159107595799526,0.039293205656969615
23,11458,46.893000523651594,0.2705533251876418,51.60586489788794,0,0.13091289928434283,0.08727526618956188,0,0,0.017455053237912375,0.15709547914121139,0.13091289928434283,0,0.06109268633269332,0.026182579856868567,0.05236515971373713,0.026182579856868567,0,0.0698202129516495,0,0.04363763309478094,0,0.18327805899807995,0.24437074533077327,0.46620345175338795,0.04852703242864159,0.46686518379160785,0,0.033779432698300756,0.027586816336418917,0,0,0.0123415092609662,0.03699866363179735,0.033779432698300756,0,0.023083810501983815,0.01511454045149155,0.021372388891548008,0.01511454045149155,0,0.024676553896079173,0,0.019511084313955988,0,0.03995788393384656,0.046125268154868324
23.5,11512,48.288742182070884,0.3040305767894371,50.07817929117443,0,0.19979152189020152,0.052119527449617786,0,0,0.09555246699096595,0.1911049339819319,0.12161223071577484,0,0.0781792911744267,0.017373175816539264,0.10423905489923557,0.008686587908269632,0,0.026059763724808893,0,0.008686587908269632,0,0.23453787352328004,0.1911049339819319,0.4657363195823258,0.051312366151098424,0.4660087625596236,0,0.041617775326669645,0.021272162337979995,0,0,0.02879638510466711,0.0407047585872593,0.03248246645351782,0,0.026049575063782898,0.012283623263835329,0.03007553571054627,0.008686210616028558,0,0.0150436510483821,0,0.008686210616028558,0,0.045083872245801446,0.0407047585872593
24,11790,48.252756573367265,0.33078880407124683,49.94062765055132,0,0.24597116200169633,0.10178117048346055,0,0,0.05089058524173028,0.22052586938083124,0.13570822731128074,0,0.09329940627650551,0.033927056827820185,0.06785411365564037,0.04240882103477523,0,0.05937234944868532,0,0.05089058524173028,0,0.18659881255301103,0.18659881255301103,0.46020122644525935,0.05288092082657166,0.4604821453490374,0,0.045619489001180756,0.02936673676631508,0,0,0.02077070724030989,0.04320096761613165,0.03390402810850102,0,0.028117703423977604,0.01696065055683384,0.023981911448945056,0.018961779323035628,0,0.022433976014351726,0,0.02077070724030989,0,0.039745865872850276,0.039745865872850276
24.5,11538,46.975212341827,0.3293465071936211,51.5600624024961,0,0.19934130698561278,0.06933610677760445,0,0,0.060669093430403886,0.1386722135552089,0.11267117351360721,0,0.060669093430403886,0.017334026694401112,0.026001040041601666,0.017334026694401112,0,0.034668053388802224,0,0.034668053388802224,0,0.17334026694401108,0.1906742936384122,0.4646314228809277,0.05333900580660409,0.46525734423923815,0,0.04152408651559098,0.024505515636080152,0,0,0.022923804928334467,0.03464400757117794,0.031231751555971448,0,0.022923804928334467,0.012255945458336309,0.015009755740318646,0.012255945458336309,0,0.017331021749125104,0,0.017331021749125104,0,0.03872645404464471,0.04061312114430358
25,11658,47.10070337965346,0.32595642477268827,51.243781094527364,0,0.18013381369016984,0.11151140847486705,0,0,0.0857780065191285,0.1544004117344313,0.14582261108251846,0,0.1029336078229542,0.06862240521530279,0.06862240521530279,0.02573340195573855,0,0.03431120260765139,0,0.017155601303825697,0,0.13724481043060557,0.19728941499399552,0.46230290196004975,0.052790865936918695,0.462938784785283,0,0.03927300094693739,0.030910451314268502,0,0,0.027113751070763588,0.036364420093651796,0.03534138204446611,0,0.029699076117042172,0.024253358130366685,0.024253358130366685,0.014855274793546187,0,0.017152657904764175,0,0.012129801413189902,0,0.034287649350983385,0.041097086581499846
25.5,11743,47.90939282977092,0.3150813250447075,50.5662948139317,0,0.2469556331431491,0.02554713446308439,0,0,0.07664140338925317,0.16179851826620115,0.14476709529081155,0,0.059609980413863575,0.02554713446308439,0.05109426892616878,0.017031422975389593,0,0.017031422975389593,0,0.017031422975389593,0,0.18734565272928552,0.17882994124159074,0.4609995620834653,0.051717381806782814,0.46137346929883666,0,0.04580184972167332,0.01474776078312411,0,0,0.025537342745408195,0.037089084552939994,0.03508575402013703,0,0.02252373863232898,0.01474776078312411,0.020853818346170346,0.012042009085396547,0,0.012042009085396547,0,0.012042009085396547,0,0.039904794814419955,0.0389889836729251
26,11726,47.33071806242538,0.1961453180965376,51.20245608050487,0,0.16203308886235715,0.06822445846836091,0,0,0.07675251577690602,0.13644891693672181,0.1279208596281767,0,0.059696401159815796,0.051168343851270684,0.09380863039399624,0.017056114617090227,0,0.025584171925635342,0,0,0,0.20467337540508274,0.2473136619478083,0.4610789552740034,0.04085899552426365,0.46160386207186016,0,0.03714281155176737,0.02411275900205847,0,0,0.025574351793177155,0.03408894840619363,0.03300789166552096,0,0.022556383114567972,0.02088404384214489,0.02827109658201799,0.012059465736712969,0,0.014769138904719602,0,0,0,0.04173600088947596,0.04586816954341818
26.5,11967,47.72290465446645,0.2005515166708448,50.71446477813989,0,0.25904570903317453,0.08356313194618534,0,0,0.1002757583354224,0.1504136375031336,0.1420573243085151,0,0.1002757583354224,0.016712626389237067,0.06685050555694827,0.016712626389237067,0,0.0501378791677112,0,0,0,0.2005515166708448,0.17548257708698922,0.4565901240585062,0.04089633601776456,0.45701769575792334,0,0.04646568195159686,0.026413939457732686,0,0,0.028932600922813894,0.03542616137120029,0.03442948105661548,0,0.028932600922813894,0.011816623893378345,0.023627321448772408,0.011816623893378345,0,0.020463571527457525,0,0,0,0.04089633601776456,0.038259823836279044
27,11042,47.06574895852201,0.26263358087303024,51.53051983336352,0,0.1630139467487774,0.18112660749864154,0,0,0.07245064299945662,0.09961963412425286,0.07245064299945662,0,0.06339431262452455,0.054337982249592465,0.054337982249592465,0,0,0.045281651874660385,0,0.018112660749864156,0,0.1539576163738453,0.1630139467487774,0.4750037102997719,0.048705746534386585,0.4756007944199973,0,0.03839142572612839,0.04046444489503026,0,0,0.025605889623945385,0.03002148500252995,0.025605889623945385,0,0.02395320186726264,0.022177360538876523,0.022177360538876523,0,0,0.020245984929514394,0,0.012806425291801015,0,0.037311451598293036,0.03839142572612839
