Repository: GottfridOlsson/Plot-Data

# Plot-Data
Plots data from CSV-file.
Settings specified in JSON-file.

### UNDER CONSTRUCTION ###

TODO:
1. Program different plot types:
    Most "urgent"/resonable:  plot, **scatter**, bar, contour(f), quiver, hist, **errorbar**, pie, (https://matplotlib.org/devdocs/plot_types/index.html)
2. Program exceptions/raise errors for wrongly configured JSON-files.
3. Program GUI (to choose and possible 'lock': CSV, JSON and output filename and path, to easily change and save JSON and run PlotData.py again to see new plot (or update plot every X seconds or have a refresh button)). Perhaps being able to change things for different yDatasets per subplot and then click save to save the settings to a new JSON file.
4. Small fixes: fix ratio between textsize and figure_width, and also line width and figure_width.

NOTE:
 -JSON must be configured with UTF-8 encoding. Most notably for Swedish words is that 'å', 'ä', and'ö' must be encoded with "\u00e5", "\u00e4", and "\u00f6", respectively.
 -Headers in CSV must be unique (no duplicate headernames)
 -

### UNDER CONSTRUCTION ###

File: CSV/TRA280_coin-cell-lab_LFP-Gr_cycle-data.tsv
TRA280-coin-cell-lab
		D/C Ratio	D/C Ratio	Charging	Charging	Charging	Discharging	Discharging	Discharging
Data	Cycle	Capacity	Energy	Duration	Current	Capacity	Duration	Current	Capacity
File		Efficiency	Efficiency		Avg	Total		Avg	Total
	#	%	%	min	mA	mAh/g	min	mA	mAh/g
TRA280-lab_LFP-Gr_cell-3_GO_Run01_LFP-Gr	0	0.00	0.00	0.00	0	0	0.00	0	0
TRA280-lab_LFP-Gr_cell-3_GO_Run01_LFP-Gr	1	76.49	72.36	645.63	0.071928	0.76302	445.91	0.078537	0.58367
TRA280-lab_LFP-Gr_cell-3_GO_Run01_LFP-Gr	2	98.42	93.24	464.13	0.076253	0.58867	442.57	0.078543	0.57935
TRA280-lab_LFP-Gr_cell-3_GO_Run01_LFP-Gr	3	90.51	84.77	234.31	0.15022	0.58220	201.93	0.15658	0.52698
TRA280-lab_LFP-Gr_cell-3_GO_Run01_LFP-Gr	4	98.29	92.17	215.44	0.14920	0.52959	198.41	0.15741	0.52053
TRA280-lab_LFP-Gr_cell-3_GO_Run01_LFP-Gr	5	71.19	63.99	51.94	0.69276	0.51898	28.23	0.78537	0.36945
TRA280-lab_LFP-Gr_cell-3_GO_Run01_LFP-Gr	6	96.14	87.61	30.69	0.75383	0.36782	27.02	0.78537	0.35362
TRA280-lab_LFP-Gr_cell-3_GO_Run01_LFP-Gr	7	96.98	88.61	29.48	0.75301	0.35329	26.18	0.78538	0.34261
TRA280-lab_LFP-Gr_cell-3_GO_Run01_LFP-Gr	8	98.60	90.24	28.67	0.75266	0.34278	25.82	0.78541	0.33799
TRA280-lab_LFP-Gr_cell-3_GO_Run01_LFP-Gr	9	98.20	89.94	28.35	0.75286	0.33829	25.38	0.78538	0.33220
TRA280-lab_LFP-Gr_cell-3_GO_Run01_LFP-Gr	10	98.84	90.57	27.91	0.75293	0.33254	25.11	0.78540	0.32867
TRA280-lab_LFP-Gr_cell-3_GO_Run01_LFP-Gr	11	99.13	90.94	27.67	0.75328	0.32923	24.94	0.78538	0.32638
TRA280-lab_LFP-Gr_cell-3_GO_Run01_LFP-Gr	12	98.35	90.28	27.48	0.75391	0.32691	24.56	0.78537	0.32151
TRA280-lab_LFP-Gr_cell-3_GO_Run01_LFP-Gr	13	98.62	90.51	27.10	0.75431	0.32189	24.25	0.78539	0.31744
TRA280-lab_LFP-Gr_cell-3_GO_Run01_LFP-Gr	14	98.83	90.75	26.79	0.75479	0.31801	24.01	0.78536	0.31428
TRA280-lab_LFP-Gr_cell-3_GO_Run01_LFP-Gr	15	99.10	91.04	26.54	0.75947	0.31481	23.84	0.78534	0.31199
TRA280-lab_LFP-Gr_cell-3_GO_Run01_LFP-Gr	16	98.98	90.94	26.34	0.75971	0.31256	23.64	0.78536	0.30936
TRA280-lab_LFP-Gr_cell-3_GO_Run01_LFP-Gr	17	99.05	91.04	26.13	0.75997	0.30991	23.45	0.78539	0.30697
TRA280-lab_LFP-Gr_cell-3_GO_Run01_LFP-Gr	18	99.15	91.16	25.94	0.75847	0.30755	23.30	0.78539	0.30494
TRA280-lab_LFP-Gr_cell-3_GO_Run01_LFP-Gr	19	99.10	91.13	25.77	0.76050	0.30551	23.13	0.78539	0.30274
TRA280-lab_LFP-Gr_cell-3_GO_Run01_LFP-Gr	20	99.01	91.07	25.58	0.76071	0.30329	22.94	0.78539	0.30030
TRA280-lab_LFP-Gr_cell-3_GO_Run01_LFP-Gr	21	99.25	91.26	25.38	0.76083	0.30075	22.81	0.78538	0.29849
TRA280-lab_LFP-Gr_cell-3_GO_Run01_LFP-Gr	22	99.45	91.48	25.24	0.76096	0.29908	22.73	0.78535	0.29743
TRA280-lab_LFP-Gr_cell-3_GO_Run01_LFP-Gr	23	99.40	91.48	25.16	0.76109	0.29801	22.63	0.78539	0.29622
TRA280-lab_LFP-Gr_cell-3_GO_Run01_LFP-Gr	24	99.39	91.49	25.06	0.76118	0.29679	22.54	0.78539	0.29499
TRA280-lab_LFP-Gr_cell-3_GO_Run01_LFP-Gr	25	99.15	91.28	24.95	0.76136	0.29552	22.39	0.78542	0.29301
TRA280-lab_LFP-Gr_cell-3_GO_Run01_LFP-Gr	26	99.64	91.68	24.79	0.76141	0.29343	22.34	0.78537	0.29237
TRA280-lab_LFP-Gr_cell-3_GO_Run01_LFP-Gr	27	99.78	91.84	24.76	0.76156	0.29300	22.34	0.78540	0.29235
TRA280-lab_LFP-Gr_cell-3_GO_Run01_LFP-Gr	28	99.61	91.73	24.75	0.76174	0.29293	22.29	0.78539	0.29179
TRA280-lab_LFP-Gr_cell-3_GO_Run01_LFP-Gr	29	99.62	91.76	24.70	0.76184	0.29234	22.25	0.78539	0.29124
TRA280-lab_LFP-Gr_cell-3_GO_Run01_LFP-Gr	30	99.66	91.81	24.65	0.76197	0.29177	22.22	0.78538	0.29078
TRA280-lab_LFP-Gr_cell-3_GO_Run01_LFP-Gr	31	99.66	91.82	24.61	0.76207	0.29132	22.18	0.78537	0.29032
TRA280-lab_LFP-Gr_cell-3_GO_Run01_LFP-Gr	32	99.26	91.48	24.56	0.76213	0.29085	22.06	0.78536	0.28868
TRA280-lab_LFP-Gr_cell-3_GO_Run01_LFP-Gr	33	99.39	91.51	24.43	0.76195	0.28902	21.95	0.78537	0.28725
TRA280-lab_LFP-Gr_cell-3_GO_Run01_LFP-Gr	34	99.58	91.68	24.32	0.76222	0.28771	21.89	0.78538	0.28649
TRA280-lab_LFP-Gr_cell-3_GO_Run01_LFP-Gr	35	99.63	91.74	24.29	0.76214	0.28701	21.85	0.78540	0.28594
TRA280-lab_LFP-Gr_cell-3_GO_Run01_LFP-Gr	36	99.55	91.68	24.24	0.76240	0.28643	21.79	0.78541	0.28515
TRA280-lab_LFP-Gr_cell-3_GO_Run01_LFP-Gr	37	99.75	91.87	24.17	0.76239	0.28562	21.77	0.78543	0.28491
TRA280-lab_LFP-Gr_cell-3_GO_Run01_LFP-Gr	38	99.63	91.74	24.15	0.76247	0.28542	21.73	0.78537	0.28435
TRA280-lab_LFP-Gr_cell-3_GO_Run01_LFP-Gr	39	99.84	91.96	24.12	0.76247	0.28488	21.73	0.78538	0.28443
TRA280-lab_LFP-Gr_cell-3_GO_Run01_LFP-Gr	40	99.77	91.91	24.12	0.76186	0.28498	21.72	0.78542	0.28432
TRA280-lab_LFP-Gr_cell-3_GO_Run01_LFP-Gr	41	99.69	91.86	24.11	0.76278	0.28485	21.69	0.78540	0.28396
TRA280-lab_LFP-Gr_cell-3_GO_Run01_LFP-Gr	42	99.67	91.86	24.07	0.76287	0.28447	21.66	0.78537	0.28354
TRA280-lab_LFP-Gr_cell-3_GO_Run01_LFP-Gr	43	99.76	91.96	24.04	0.76286	0.28407	21.65	0.78538	0.28337
TRA280-lab_LFP-Gr_cell-3_GO_Run01_LFP-Gr	44	99.63	91.85	24.03	0.76288	0.28391	21.61	0.78535	0.28286
TRA280-lab_LFP-Gr_cell-3_GO_Run01_LFP-Gr	45	99.65	91.87	23.98	0.76300	0.28338	21.57	0.78541	0.28237
TRA280-lab_LFP-Gr_cell-3_GO_Run01_LFP-Gr	46	99.68	91.90	23.94	0.76301	0.28286	21.54	0.78539	0.28195
TRA280-lab_LFP-Gr_cell-3_GO_Run01_LFP-Gr	47	100.13	92.39	23.92	0.76297	0.28263	21.62	0.78536	0.28300
TRA280-lab_LFP-Gr_cell-3_GO_Run01_LFP-Gr	48	99.74	92.14	24.00	0.76317	0.28371	21.62	0.78535	0.28297
TRA280-lab_LFP-Gr_cell-3_GO_Run01_LFP-Gr	49	99.44	91.90	23.98	0.76318	0.28358	21.54	0.78539	0.28199
TRA280-lab_LFP-Gr_cell-3_GO_Run01_LFP-Gr	50	99.47	91.87	23.77	0.76329	0.28223	21.45	0.78534	0.28074
TRA280-lab_LFP-Gr_cell-3_GO_Run01_LFP-Gr	51	99.84	92.23	23.80	0.76315	0.28144	21.47	0.78539	0.28100
TRA280-lab_LFP-Gr_cell-3_GO_Run01_LFP-Gr	52	99.34	91.84	23.80	0.76336	0.28169	21.38	0.78539	0.27982
TRA280-lab_LFP-Gr_cell-3_GO_Run01_LFP-Gr	53	99.39	91.83	23.67	0.76495	0.28019	21.28	0.78537	0.27847
TRA280-lab_LFP-Gr_cell-3_GO_Run01_LFP-Gr	54	99.98	92.41	23.59	0.76335	0.27910	21.32	0.78539	0.27904
TRA280-lab_LFP-Gr_cell-3_GO_Run01_LFP-Gr	55	99.36	91.90	23.61	0.76357	0.27966	21.23	0.78541	0.27787
TRA280-lab_LFP-Gr_cell-3_GO_Run01_LFP-Gr	56	99.36	91.83	23.48	0.76358	0.27825	21.12	0.78537	0.27647
TRA280-lab_LFP-Gr_cell-3_GO_Run01_LFP-Gr	57	99.70	92.19	23.40	0.76348	0.27711	21.11	0.78539	0.27627
TRA280-lab_LFP-Gr_cell-3_GO_Run01_LFP-Gr	58	99.38	91.99	23.36	0.76365	0.27693	21.03	0.78536	0.27522
TRA280-lab_LFP-Gr_cell-3_GO_Run01_LFP-Gr	59	99.38	91.93	23.24	0.76370	0.27561	20.93	0.78537	0.27391
TRA280-lab_LFP-Gr_cell-3_GO_Run01_LFP-Gr	60	99.59	92.17	23.15	0.76358	0.27453	20.89	0.78535	0.27341
TRA280-lab_LFP-Gr_cell-3_GO_Run01_LFP-Gr	61	99.24	91.90	23.10	0.76371	0.27400	20.78	0.78537	0.27191
TRA280-lab_LFP-Gr_cell-3_GO_Run01_LFP-Gr	62	99.34	91.94	22.96	0.76713	0.27234	20.67	0.78540	0.27054
TRA280-lab_LFP-Gr_cell-3_GO_Run01_LFP-Gr	63	99.64	92.27	22.86	0.76699	0.27114	20.64	0.78539	0.27015
TRA280-lab_LFP-Gr_cell-3_GO_Run01_LFP-Gr	64	99.41	92.13	22.82	0.76720	0.27080	20.57	0.78540	0.26919
TRA280-lab_LFP-Gr_cell-3_GO_Run01_LFP-Gr	65	99.50	92.20	22.71	0.76715	0.26966	20.50	0.78537	0.26831
TRA280-lab_LFP-Gr_cell-3_GO_Run01_LFP-Gr	66	99.94	92.68	22.65	0.76715	0.26894	20.53	0.78539	0.26877
TRA280-lab_LFP-Gr_cell-3_GO_Run01_LFP-Gr	67	99.14	91.86	22.62	0.76742	0.26922	20.39	0.78540	0.26690
TRA280-lab_LFP-Gr_cell-3_GO_Run01_LFP-Gr	68	99.22	91.92	22.48	0.76726	0.26734	20.26	0.78543	0.26524
TRA280-lab_LFP-Gr_cell-3_GO_Run01_LFP-Gr	69	99.36	92.07	22.35	0.76716	0.26576	20.18	0.78538	0.26406
TRA280-lab_LFP-Gr_cell-3_GO_Run01_LFP-Gr	70	0.00	0.00	16.85	0.78538	0.22058	0.00	0	0

File: CSV/TRA280_coin-cell-lab_LFP-Gr_waveform-data.tsv (part 1 of 45)
Data File:	TRA280-lab_LFP-Gr_cell-3_GO_Run01_LFP-Gr
Mass (g):	0.00000000
Surface Area (cm2):	0.78500000
TRA280-coin-cell-lab
Cycle	Mode	Capacity_Cycle	CellV	Current	Power	Energy	Energy_Cycle	Time
 	 	 (mAh/g)	 (V)	 (mA)	 (mW)	 (mWh)	 (mWh)	 (min)
2	C	0	0.3240	0.078243	0.025352	6.2184E-06	6.2184E-06	0.02
2	C	2.1819E-05	0.3834	0.078539	0.030113	1.4253E-05	1.4253E-05	0.03
2	C	4.3635E-05	0.4410	0.078537	0.034637	2.3564E-05	2.3564E-05	0.05
2	C	6.5451E-05	0.4946	0.078537	0.038848	3.4068E-05	3.4068E-05	0.07
2	C	8.7267E-05	0.5447	0.078538	0.042777	4.5681E-05	4.5681E-05	0.08
2	C	0.00010908	0.5913	0.078536	0.046438	5.833E-05	5.833E-05	0.10
2	C	0.0001309	0.6346	0.078537	0.04984	7.1942E-05	7.1942E-05	0.12
2	C	0.00015271	0.6751	0.078536	0.053018	8.6452E-05	8.6452E-05	0.13
2	C	0.00017453	0.7130	0.078537	0.055993	0.0001018	0.0001018	0.15
2	C	0.00019635	0.7487	0.078537	0.058802	0.00011794	0.00011794	0.17
2	C	0.00021816	0.7823	0.078537	0.061438	0.00013483	0.00013483	0.18
2	C	0.00023998	0.8142	0.078537	0.063941	0.00015242	0.00015242	0.20
2	C	0.00026179	0.8444	0.078537	0.066316	0.00017067	0.00017067	0.22
2	C	0.00028361	0.8731	0.078537	0.068568	0.00018956	0.00018956	0.23
2	C	0.00030542	0.9004	0.078537	0.070716	0.00020906	0.00020906	0.25
2	C	0.00032724	0.9266	0.078538	0.072772	0.00022913	0.00022913	0.27
2	C	0.00034906	0.9516	0.078537	0.074739	0.00024976	0.00024976	0.28
2	C	0.00037087	0.9755	0.078536	0.076614	0.00027091	0.00027091	0.30
2	C	0.00039269	0.9986	0.078536	0.078428	0.00029257	0.00029257	0.32
2	C	0.0004145	1.0208	0.078537	0.080173	0.00031472	0.00031472	0.33
2	C	0.00043632	1.0419	0.078537	0.081829	0.00033734	0.00033734	0.35
2	C	0.00045814	1.0624	0.078538	0.083441	0.0003604	0.0003604	0.37
2	C	0.00047995	1.0823	0.078537	0.085002	0.00038391	0.00038391	0.38
2	C	0.00050177	1.1015	0.078536	0.08651	0.00040783	0.00040783	0.40
2	C	0.00052358	1.1200	0.078537	0.087965	0.00043217	0.00043217	0.42
2	C	0.0005454	1.1380	0.078536	0.089378	0.0004569	0.0004569	0.43
2	C	0.00056721	1.1554	0.078536	0.090743	0.00048201	0.00048201	0.45
2	C	0.00058903	1.1723	0.078537	0.092068	0.00050749	0.00050749	0.47
2	C	0.00061085	1.1888	0.078537	0.093367	0.00053333	0.00053333	0.48
2	C	0.00063266	1.2047	0.078537	0.094611	0.00055953	0.00055953	0.50
2	C	0.00065448	1.2204	0.078536	0.095847	0.00058607	0.00058607	0.52
2	C	0.00067629	1.2358	0.078537	0.097056	0.00061294	0.00061294	0.53
2	C	0.00069811	1.2509	0.078537	0.098243	0.00064015	0.00064015	0.55
2	C	0.00071993	1.2659	0.078537	0.099418	0.00066768	0.00066768	0.57
2	C	0.00074174	1.2806	0.078537	0.10057	0.00069554	0.00069554	0.58
2	C	0.00076356	1.2951	0.078537	0.10171	0.00072371	0.00072371	0.60
2	C	0.00078537	1.3095	0.078537	0.10285	0.0007522	0.0007522	0.62
2	C	0.00080719	1.3237	0.078537	0.10396	0.000781	0.000781	0.63
2	C	0.000829	1.3379	0.078537	0.10507	0.00081011	0.00081011	0.65
2	C	0.00085082	1.3519	0.078536	0.10617	0.00083952	0.00083952	0.67
2	C	0.00087264	1.3656	0.078537	0.10725	0.00086924	0.00086924	0.68
2	C	0.00089445	1.3793	0.078536	0.10832	0.00089926	0.00089926	0.70
2	C	0.00091627	1.3925	0.078538	0.10937	0.00092956	0.00092956	0.72
2	C	0.00093808	1.4058	0.078538	0.11041	0.00096016	0.00096016	0.73
2	C	0.0009599	1.4187	0.078537	0.11142	0.00099104	0.00099104	0.75
2	C	0.00098172	1.4314	0.078538	0.11242	0.0010222	0.0010222	0.77
2	C	0.0010035	1.4439	0.078537	0.1134	0.0010536	0.0010536	0.78
2	C	0.0010253	1.4560	0.078537	0.11435	0.0010853	0.0010853	0.80
2	C	0.0010472	1.4680	0.078536	0.11529	0.0011173	0.0011173	0.82
2	C	0.001069	1.4798	0.078537	0.11622	0.0011495	0.0011495	0.83
2	C	0.0010908	1.4913	0.078537	0.11713	0.001182	0.001182	0.85
2	C	0.0011126	1.5025	0.078537	0.118	0.0012147	0.0012147	0.87
2	C	0.0011344	1.5135	0.078538	0.11887	0.0012477	0.0012477	0.88
2	C	0.0011562	1.5243	0.078536	0.11971	0.0012809	0.0012809	0.90
2	C	0.0011781	1.5349	0.078537	0.12054	0.0013143	0.0013143	0.92
2	C	0.0011999	1.5450	0.078537	0.12134	0.0013479	0.0013479	0.93
2	C	0.0012217	1.5552	0.078538	0.12214	0.0013818	0.0013818	0.95
2	C	0.0012435	1.5649	0.078537	0.1229	0.0014159	0.0014159	0.97
2	C	0.0012653	1.5746	0.078537	0.12367	0.0014502	0.0014502	0.98
2	C	0.0012871	1.5841	0.078537	0.12441	0.0014847	0.0014847	1.00
2	C	0.001309	1.5934	0.078536	0.12514	0.0015194	0.0015194	1.02
2	C	0.0013308	1.6025	0.078538	0.12586	0.0015543	0.0015543	1.03
2	C	0.0013526	1.6114	0.078537	0.12655	0.0015894	0.0015894	1.05
2	C	0.0013744	1.6201	0.078537	0.12724	0.0016247	0.0016247	1.07
2	C	0.0013962	1.6285	0.078537	0.1279	0.0016602	0.0016602	1.08
2	C	0.001418	1.6369	0.078537	0.12856	0.0016959	0.0016959	1.10
2	C	0.0014398	1.6451	0.078537	0.1292	0.0017317	0.0017317	1.12
2	C	0.0014617	1.6531	0.078536	0.12982	0.0017677	0.0017677	1.13
2	C	0.0014835	1.6609	0.078537	0.13044	0.0018039	0.0018039	1.15
2	C	0.0015053	1.6684	0.078537	0.13103	0.0018403	0.0018403	1.17
2	C	0.0015271	1.6759	0.078537	0.13162	0.0018768	0.0018768	1.18
2	C	0.0015489	1.6834	0.078537	0.13221	0.0019135	0.0019135	1.20
2	C	0.0015707	1.6905	0.078536	0.13276	0.0019503	0.0019503	1.22
2	C	0.0015926	1.6974	0.078536	0.13331	0.0019873	0.0019873	1.23
2	C	0.0016144	1.7042	0.078538	0.13384	0.0020245	0.0020245	1.25
2	C	0.0016362	1.7110	0.078536	0.13437	0.0020617	0.0020617	1.27
2	C	0.001658	1.7173	0.078537	0.13487	0.0020992	0.0020992	1.28
2	C	0.0016798	1.7236	0.078538	0.13536	0.0021367	0.0021367	1.30
2	C	0.0017016	1.7297	0.078538	0.13585	0.0021744	0.0021744	1.32
2	C	0.0017235	1.7357	0.078536	0.13632	0.0022123	0.0022123	1.33
2	C	0.0017453	1.7418	0.078537	0.1368	0.0022502	0.0022502	1.35
2	C	0.0017671	1.7477	0.078537	0.13726	0.0022883	0.0022883	1.37
2	C	0.0017889	1.7535	0.078537	0.13771	0.0023266	0.0023266	1.38
2	C	0.0018107	1.7592	0.078536	0.13816	0.0023649	0.0023649	1.40
2	C	0.0018325	1.7648	0.078536	0.1386	0.0024034	0.0024034	1.42
2	C	0.0018543	1.7704	0.078537	0.13904	0.002442	0.002442	1.43
2	C	0.0018762	1.7759	0.078537	0.13948	0.0024807	0.0024807	1.45
2	C	0.001898	1.7814	0.078536	0.1399	0.0025195	0.0025195	1.47
2	C	0.0019198	1.7868	0.078536	0.14033	0.0025585	0.0025585	1.48
2	C	0.0019416	1.7923	0.078536	0.14076	0.0025975	0.0025975	1.50
2	C	0.0019634	1.7978	0.078537	0.14119	0.0026367	0.0026367	1.52
2	C	0.0019852	1.8033	0.078536	0.14162	0.002676	0.002676	1.53
2	C	0.0020071	1.8086	0.078537	0.14204	0.0027154	0.0027154	1.55
2	C	0.0020289	1.8140	0.078537	0.14247	0.002755	0.002755	1.57
2	C	0.0020507	1.8194	0.078538	0.14289	0.0027947	0.0027947	1.58
2	C	0.0020725	1.8248	0.078537	0.14331	0.0028344	0.0028344	1.60
2	C	0.0020943	1.8302	0.078536	0.14373	0.0028743	0.0028743	1.62
2	C	0.0021161	1.8355	0.078536	0.14415	0.0029143	0.0029143	1.63
2	C	0.002138	1.8407	0.078537	0.14456	0.0029545	0.0029545	1.65
2	C	0.0021598	1.8462	0.078536	0.14499	0.0029947	0.0029947	1.67
2	C	0.0021816	1.8513	0.078536	0.1454	0.0030351	0.0030351	1.68
2	C	0.0022034	1.8565	0.078537	0.1458	0.0030756	0.0030756	1.70
2	C	0.0022252	1.8615	0.078536	0.1462	0.0031161	0.0031161	1.72
2	C	0.002247	1.8666	0.078536	0.1466	0.0031568	0.0031568	1.73
2	C	0.0022697	1.8716	0.078537	0.14699	0.0031993	0.0031993	1.75
2	C	0.002292	1.8767	0.078537	0.14739	0.003241	0.003241	1.77
2	C	0.0023151	1.8817	0.078536	0.14778	0.0032845	0.0032845	1.79
2	C	0.0023384	1.8867	0.078536	0.14817	0.0033285	0.0033285	1.80
2	C	0.0023629	1.8917	0.078536	0.14857	0.0033747	0.0033747	1.82
2	C	0.0023867	1.8968	0.078536	0.14896	0.0034197	0.0034197	1.84
2	C	0.0024113	1.9018	0.078537	0.14936	0.0034666	0.0034666	1.86
2	C	0.0024364	1.9068	0.078538	0.14976	0.0035144	0.0035144	1.88
2	C	0.0024613	1.9118	0.078537	0.15015	0.0035619	0.0035619	1.90
2	C	0.002487	1.9169	0.078537	0.15054	0.0036112	0.0036112	1.92
2	C	0.0025127	1.9219	0.078536	0.15094	0.0036607	0.0036607	1.94
2	C	0.0025391	1.9269	0.078536	0.15133	0.0037115	0.0037115	1.96
2	C	0.0025662	1.9319	0.078536	0.15173	0.0037637	0.0037637	1.98
2	C	0.0025939	1.9370	0.078536	0.15212	0.0038173	0.0038173	2.00
2	C	0.0026214	1.9420	0.078537	0.15252	0.0038707	0.0038707	2.02
2	C	0.0026497	1.9470	0.078537	0.15291	0.0039258	0.0039258	2.04
2	C	0.0026788	1.9520	0.078536	0.15331	0.0039824	0.0039824	2.06
2	C	0.002708	1.9571	0.078537	0.1537	0.0040396	0.0040396	2.09
2	C	0.0027374	1.9621	0.078537	0.1541	0.0040973	0.0040973	2.11
2	C	0.0027676	1.9671	0.078536	0.15449	0.0041565	0.0041565	2.13
2	C	0.0027981	1.9721	0.078536	0.15488	0.0042167	0.0042167	2.15
2	C	0.0028297	1.9772	0.078536	0.15528	0.0042792	0.0042792	2.18
2	C	0.0028614	1.9822	0.078537	0.15567	0.0043418	0.0043418	2.20
2	C	0.0028934	1.9872	0.078537	0.15607	0.0044055	0.0044055	2.23
2	C	0.0029264	1.9922	0.078537	0.15646	0.0044711	0.0044711	2.25
2	C	0.0029606	1.9972	0.078537	0.15686	0.0045394	0.0045394	2.28
2	C	0.0029949	2.0023	0.078538	0.15725	0.0046079	0.0046079	2.30
2	C	0.0030309	2.0073	0.078536	0.15764	0.0046801	0.0046801	2.33
2	C	0.0030677	2.0123	0.078537	0.15804	0.0047543	0.0047543	2.36
2	C	0.0031053	2.0173	0.078537	0.15843	0.0048299	0.0048299	2.39
2	C	0.0031443	2.0223	0.078536	0.15883	0.0049088	0.0049088	2.42
2	C	0.0031838	2.0273	0.078536	0.15922	0.0049888	0.0049888	2.45
2	C	0.0032272	2.0324	0.078536	0.15961	0.0050769	0.0050769	2.48
2	C	0.0032693	2.0374	0.078536	0.16001	0.0051626	0.0051626	2.51
2	C	0.0033147	2.0424	0.078537	0.1604	0.0052552	0.0052552	2.55
2	C	0.0033605	2.0474	0.078537	0.1608	0.0053489	0.0053489	2.58
2	C	0.0034085	2.0524	0.078537	0.16119	0.0054473	0.0054473	2.62
2	C	0.0034591	2.0574	0.078536	0.16158	0.0055514	0.0055514	2.66
2	C	0.0035115	2.0624	0.078538	0.16198	0.0056593	0.0056593	2.70
2	C	0.003566	2.0675	0.078537	0.16237	0.0057719	0.0057719	2.74
2	C	0.0036225	2.0725	0.078537	0.16276	0.0058889	0.0058889	2.78
2	C	0.0036803	2.0775	0.078536	0.16316	0.0060089	0.0060089	2.83
2	C	0.003741	2.0825	0.078537	0.16355	0.006135	0.006135	2.87
2	C	0.0038053	2.0875	0.078537	0.16395	0.0062693	0.0062693	2.92
2	C	0.0038701	2.0925	0.078537	0.16434	0.0064047	0.0064047	2.97
2	C	0.0039391	2.0975	0.078536	0.16473	0.0065492	0.0065492	3.03
2	C	0.0040093	2.1025	0.078537	0.16513	0.0066967	0.0066967	3.08
2	C	0.0040835	2.1075	0.078536	0.16552	0.0068529	0.0068529	3.14
2	C	0.0041579	2.1125	0.078536	0.16591	0.0070099	0.0070099	3.19
2	C	0.0042349	2.1175	0.078537	0.1663	0.0071728	0.0071728	3.25
2	C	0.0043154	2.1226	0.078537	0.1667	0.0073435	0.0073435	3.31
2	C	0.0043976	2.1276	0.078538	0.16709	0.0075183	0.0075183	3.38
2	C	0.0044823	2.1326	0.078536	0.16748	0.0076986	0.0076986	3.44
2	C	0.0045691	2.1376	0.078536	0.16788	0.007884	0.007884	3.51
2	C	0.0046581	2.1426	0.078537	0.16827	0.0080745	0.0080745	3.58
2	C	0.0047493	2.1476	0.078537	0.16867	0.0082702	0.0082702	3.64
2	C	0.0048394	2.1526	0.078537	0.16906	0.0084639	0.0084639	3.71
2	C	0.0049382	2.1576	0.078536	0.16945	0.0086769	0.0086769	3.79
2	C	0.0050344	2.1626	0.078536	0.16984	0.0088848	0.0088848	3.86
2	C	0.0051337	2.1676	0.078537	0.17024	0.0090997	0.0090997	3.94
2	C	0.0052353	2.1727	0.078537	0.17063	0.0093204	0.0093204	4.02
2	C	0.0053412	2.1777	0.078536	0.17103	0.0095505	0.0095505	4.10
2	C	0.0054507	2.1827	0.078535	0.17142	0.0097893	0.0097893	4.18
2	C	0.0055628	2.1877	0.078536	0.17181	0.010034	0.010034	4.27
2	C	0.0056775	2.1927	0.078536	0.1722	0.010286	0.010286	4.35
2	C	0.0057988	2.1977	0.078535	0.1726	0.010552	0.010552	4.45
2	C	0.0059313	2.2027	0.078536	0.17299	0.010843	0.010843	4.55
2	C	0.0060613	2.2077	0.078537	0.17339	0.01113	0.01113	4.65
2	C	0.0061974	2.2127	0.078537	0.17378	0.011431	0.011431	4.75
2	C	0.0063349	2.2178	0.078536	0.17417	0.011736	0.011736	4.86
2	C	0.0064854	2.2228	0.078537	0.17457	0.01207	0.01207	4.97
2	C	0.0066353	2.2278	0.078537	0.17496	0.012403	0.012403	5.09
2	C	0.0067952	2.2328	0.078536	0.17536	0.01276	0.01276	5.21
2	C	0.0069601	2.2378	0.078537	0.17575	0.013129	0.013129	5.33
2	C	0.0071292	2.2428	0.078536	0.17614	0.013507	0.013507	5.46
2	C	0.0073026	2.2478	0.078537	0.17654	0.013897	0.013897	5.60
2	C	0.007481	2.2528	0.078536	0.17693	0.014299	0.014299	5.73
2	C	0.0076654	2.2578	0.078536	0.17732	0.014714	0.014714	5.87
2	C	0.0078528	2.2628	0.078536	0.17771	0.015138	0.015138	6.02
2	C	0.0080456	2.2678	0.078536	0.17811	0.015575	0.015575	6.16
2	C	0.0082426	2.2729	0.078537	0.1785	0.016022	0.016022	6.31
2	C	0.0084429	2.2779	0.078536	0.17889	0.016478	0.016478	6.47
2	C	0.0086456	2.2829	0.078536	0.17929	0.01694	0.01694	6.62
2	C	0.00886	2.2879	0.078537	0.17968	0.01743	0.01743	6.79
2	C	0.0090716	2.2929	0.078536	0.18008	0.017915	0.017915	6.95
2	C	0.0092922	2.2979	0.078537	0.18047	0.018421	0.018421	7.12
2	C	0.0095156	2.3029	0.078537	0.18086	0.018935	0.018935	7.29
2	C	0.0097451	2.3079	0.078536	0.18126	0.019464	0.019464	7.46
2	C	0.0099803	2.3129	0.078537	0.18165	0.020008	0.020008	7.64
2	C	0.010212	2.3179	0.078536	0.18204	0.020544	0.020544	7.82
2	C	0.010456	2.3229	0.078537	0.18244	0.021111	0.021111	8.00
2	C	0.010699	2.3280	0.078536	0.18283	0.021675	0.021675	8.19
2	C	0.01095	2.3330	0.078537	0.18322	0.02226	0.02226	8.38
2	C	0.011196	2.3380	0.078536	0.18362	0.022835	0.022835	8.57
2	C	0.011455	2.3430	0.078537	0.18401	0.023441	0.023441	8.77
2	C	0.011709	2.3480	0.078536	0.1844	0.024038	0.024038	8.96
2	C	0.011974	2.3530	0.078537	0.1848	0.024661	0.024661	9.16
2	C	0.012241	2.3580	0.078538	0.18519	0.025289	0.025289	9.37
2	C	0.01251	2.3630	0.078538	0.18559	0.025925	0.025925	9.57
2	C	0.012779	2.3680	0.078537	0.18598	0.026561	0.026561	9.78
2	C	0.01305	2.3730	0.078538	0.18637	0.027202	0.027202	9.99
2	C	0.013329	2.3780	0.078536	0.18676	0.027866	0.027866	10.20
2	C	0.013619	2.3831	0.078537	0.18716	0.028557	0.028557	10.42
2	C	0.013911	2.3881	0.078536	0.18755	0.029253	0.029253	10.64
2	C	0.014185	2.3931	0.078538	0.18795	0.029907	0.029907	10.85
2	C	0.014475	2.3981	0.078537	0.18834	0.030603	0.030603	11.08
2	C	0.014768	2.4031	0.078537	0.18873	0.031305	0.031305	11.30
2	C	0.015072	2.4081	0.078538	0.18913	0.032038	0.032038	11.53
2	C	0.015384	2.4131	0.078537	0.18952	0.032789	0.032789	11.77
2	C	0.015688	2.4181	0.078538	0.18991	0.033523	0.033523	12.00
2	C	0.015995	2.4231	0.078537	0.1903	0.034266	0.034266	12.24
2	C	0.016298	2.4281	0.078537	0.1907	0.035002	0.035002	12.47
2	C	0.016611	2.4331	0.078537	0.19109	0.035763	0.035763	12.71
2	C	0.016926	2.4381	0.078536	0.19148	0.036528	0.036528	12.95
2	C	0.017248	2.4431	0.078537	0.19188	0.037314	0.037314	13.19
2	C	0.017568	2.4481	0.078536	0.19227	0.038099	0.038099	13.44
2	C	0.017891	2.4532	0.078537	0.19266	0.038889	0.038889	13.68
2	C	0.018221	2.4582	0.078537	0.19306	0.039699	0.039699	13.94
2	C	0.018557	2.4632	0.078538	0.19345	0.040528	0.040528	14.19
2	C	0.018888	2.4682	0.078537	0.19384	0.041342	0.041342	14.45
2	C	0.019224	2.4732	0.078537	0.19424	0.042174	0.042174	14.70
2	C	0.019562	2.4782	0.078539	0.19463	0.043009	0.043009	14.96
2	C	0.01991	2.4832	0.078538	0.19502	0.043873	0.043873	15.23
2	C	0.020254	2.4882	0.078537	0.19542	0.044728	0.044728	15.49
2	C	0.020606	2.4932	0.078538	0.19581	0.045605	0.045605	15.76
2	C	0.02096	2.4982	0.078536	0.1962	0.046489	0.046489	16.03
2	C	0.021313	2.5032	0.078537	0.1966	0.047372	0.047372	16.30
2	C	0.021679	2.5082	0.078537	0.19699	0.048289	0.048289	16.58
2	C	0.022037	2.5132	0.078538	0.19738	0.049187	0.049187	16.85
2	C	0.022402	2.5182	0.078539	0.19778	0.050105	0.050105	17.13
2	C	0.022774	2.5232	0.078537	0.19817	0.051043	0.051043	17.42
2	C	0.023138	2.5283	0.078538	0.19857	0.051962	0.051962	17.69
2	C	0.02351	2.5333	0.078538	0.19896	0.052905	0.052905	17.98
2	C	0.023892	2.5383	0.078538	0.19935	0.053874	0.053874	18.27
2	C	0.024267	2.5433	0.078537	0.19974	0.054825	0.054825	18.56
2	C	0.024653	2.5483	0.078538	0.20014	0.055808	0.055808	18.85
2	C	0.025038	2.5533	0.078538	0.20053	0.056791	0.056791	19.14
2	C	0.02542	2.5583	0.078538	0.20093	0.057767	0.057767	19.44
2	C	0.025814	2.5633	0.078538	0.20132	0.058776	0.058776	19.74
2	C	0.026212	2.5684	0.078538	0.20172	0.059796	0.059796	20.04
2	C	0.026609	2.5734	0.078538	0.20211	0.060818	0.060818	20.35
2	C	0.027023	2.5784	0.078538	0.2025	0.061884	0.061884	20.66
2	C	0.027439	2.5834	0.078539	0.2029	0.062958	0.062958	20.98
2	C	0.027844	2.5884	0.078538	0.20329	0.064006	0.064006	21.29
2	C	0.028265	2.5934	0.078539	0.20369	0.065096	0.065096	21.61
2	C	0.028681	2.5984	0.078538	0.20408	0.066176	0.066176	21.93
2	C	0.029106	2.6034	0.078539	0.20447	0.067281	0.067281	22.25
2	C	0.029531	2.6084	0.078538	0.20486	0.068388	0.068388	22.58
2	C	0.029972	2.6135	0.07854	0.20526	0.06954	0.06954	22.91
2	C	0.030412	2.6185	0.078538	0.20565	0.070692	0.070692	23.25
2	C	0.030871	2.6235	0.078538	0.20604	0.071894	0.071894	23.60
2	C	0.031324	2.6285	0.07854	0.20644	0.073083	0.073083	23.95
2	C	0.031805	2.6335	0.078539	0.20683	0.07435	0.07435	24.31
2	C	0.032274	2.6385	0.078539	0.20722	0.075586	0.075586	24.67
2	C	0.032771	2.6435	0.078539	0.20762	0.076899	0.076899	25.05
2	C	0.033278	2.6485	0.078539	0.20801	0.07824	0.07824	25.44
2	C	0.033803	2.6535	0.078539	0.2084	0.079632	0.079632	25.84
2	C	0.034334	2.6585	0.07854	0.2088	0.081042	0.081042	26.25
2	C	0.034894	2.6635	0.07854	0.20919	0.082531	0.082531	26.67
2	C	0.035473	2.6685	0.078539	0.20959	0.084076	0.084076	27.12
2	C	0.03605	2.6735	0.078539	0.20998	0.085616	0.085616	27.56
2	C	0.036655	2.6786	0.07854	0.21037	0.087235	0.087235	28.02
2	C	0.037307	2.6836	0.078539	0.21077	0.088983	0.088983	28.52
2	C	0.037961	2.6881	0.078539	0.21112	0.090741	0.090741	29.02
2	C	0.038587	2.6931	0.078539	0.21151	0.092424	0.092424	29.50
2	C	0.039241	2.6971	0.078539	0.21183	0.094188	0.094188	30.00
2	C	0.039896	2.7014	0.07854	0.21216	0.095955	0.095955	30.50
2	C	0.04055	2.7055	0.07854	0.21249	0.097725	0.097725	31.00
2	C	0.041205	2.7094	0.07854	0.2128	0.099497	0.099497	31.50
2	C	0.041859	2.7133	0.078539	0.2131	0.10127	0.10127	32.00
2	C	0.042514	2.7170	0.078539	0.21339	0.10305	0.10305	32.50
2	C	0.043168	2.7209	0.078539	0.2137	0.10483	0.10483	33.00
2	C	0.043823	2.7247	0.07854	0.214	0.10661	0.10661	33.50
2	C	0.044477	2.7285	0.07854	0.2143	0.1084	0.1084	34.00
2	C	0.045132	2.7324	0.07854	0.21461	0.11018	0.11018	34.50
2	C	0.045786	2.7363	0.078539	0.21491	0.11197	0.11197	35.00
2	C	0.046441	2.7401	0.07854	0.21521	0.11377	0.11377	35.50
2	C	0.047095	2.7441	0.07854	0.21552	0.11556	0.11556	36.00
2	C	0.04775	2.7480	0.07854	0.21583	0.11736	0.11736	36.50
2	C	0.048404	2.7521	0.07854	0.21615	0.11916	0.11916	37.00
2	C	0.049059	2.7560	0.07854	0.21646	0.12096	0.12096	37.50
2	C	0.049713	2.7600	0.078541	0.21677	0.12277	0.12277	38.00
2	C	0.050368	2.7640	0.07854	0.21709	0.12457	0.12457	38.50
2	C	0.051022	2.7682	0.07854	0.21742	0.12638	0.12638	39.00
2	C	0.051677	2.7724	0.07854	0.21775	0.1282	0.1282	39.50
2	C	0.052331	2.7768	0.07854	0.21809	0.13001	0.13001	40.00
2	C	0.052986	2.7810	0.07854	0.21842	0.13183	0.13183	40.50
2	C	0.05364	2.7849	0.07854	0.21873	0.13365	0.13365	41.00
2	C	0.054295	2.7886	0.078541	0.21902	0.13548	0.13548	41.50
2	C	0.054949	2.7922	0.07854	0.2193	0.13731	0.13731	42.00
2	C	0.055604	2.7957	0.078541	0.21958	0.13913	0.13913	42.50
2	C	0.056258	2.7991	0.07854	0.21984	0.14097	0.14097	43.00
2	C	0.056913	2.8025	0.07854	0.22011	0.1428	0.1428	43.50
2	C	0.057567	2.8057	0.07854	0.22036	0.14463	0.14463	44.00
2	C	0.058222	2.8091	0.07854	0.22062	0.14647	0.14647	44.50
2	C	0.058876	2.8124	0.07854	0.22089	0.14831	0.14831	45.00
2	C	0.059531	2.8159	0.078541	0.22116	0.15015	0.15015	45.50
2	C	0.060185	2.8194	0.07854	0.22144	0.152	0.152	46.00
2	C	0.06084	2.8231	0.07854	0.22173	0.15384	0.15384	46.50
2	C	0.061494	2.8268	0.07854	0.22201	0.15569	0.15569	47.00
2	C	0.062149	2.8306	0.078541	0.22232	0.15755	0.15755	47.50
2	C	0.062803	2.8345	0.07854	0.22262	0.1594	0.1594	48.00
2	C	0.063458	2.8385	0.07854	0.22294	0.16126	0.16126	48.50
2	C	0.064112	2.8425	0.078541	0.22325	0.16312	0.16312	49.00
2	C	0.064767	2.8467	0.07854	0.22358	0.16498	0.16498	49.50
2	C	0.065421	2.8510	0.07854	0.22392	0.16684	0.16684	50.00
2	C	0.066076	2.8554	0.07854	0.22426	0.16871	0.16871	50.50
2	C	0.06673	2.8597	0.07854	0.2246	0.17058	0.17058	51.00
2	C	0.067385	2.8642	0.078541	0.22495	0.17245	0.17245	51.50
2	C	0.068039	2.8685	0.07854	0.2253	0.17433	0.17433	52.00
2	C	0.068694	2.8730	0.07854	0.22564	0.17621	0.17621	52.50
2	C	0.069348	2.8774	0.078541	0.22599	0.17809	0.17809	53.00
2	C	0.070003	2.8818	0.078541	0.22634	0.17998	0.17998	53.50
2	C	0.070657	2.8863	0.07854	0.22669	0.18186	0.18186	54.00
2	C	0.071312	2.8907	0.078541	0.22704	0.18376	0.18376	54.50
2	C	0.071966	2.8951	0.078541	0.22739	0.18565	0.18565	55.00
2	C	0.072621	2.8996	0.078541	0.22774	0.18755	0.18755	55.50
2	C	0.073275	2.9039	0.078541	0.22808	0.18944	0.18944	56.00
2	C	0.07393	2.9083	0.078541	0.22842	0.19135	0.19135	56.50
2	C	0.074584	2.9127	0.078541	0.22876	0.19325	0.19325	57.00
2	C	0.075239	2.9169	0.078541	0.22909	0.19516	0.19516	57.50
2	C	0.075893	2.9211	0.07854	0.22943	0.19707	0.19707	58.00
2	C	0.076548	2.9254	0.078541	0.22976	0.19898	0.19898	58.50
2	C	0.077202	2.9295	0.078541	0.23009	0.2009	0.2009	59.00
2	C	0.077857	2.9337	0.078541	0.23042	0.20282	0.20282	59.50
2	C	0.078511	2.9378	0.078541	0.23074	0.20474	0.20474	60.00
2	C	0.079166	2.9419	0.078541	0.23106	0.20667	0.20667	60.50
2	C	0.07982	2.9460	0.078541	0.23138	0.20859	0.20859	61.00
2	C	0.080475	2.9500	0.078541	0.2317	0.21052	0.21052	61.50
2	C	0.081129	2.9540	0.078541	0.23201	0.21246	0.21246	62.00
2	C	0.081784	2.9579	0.078541	0.23232	0.21439	0.21439	62.50
2	C	0.082438	2.9618	0.078541	0.23262	0.21633	0.21633	63.00
2	C	0.083093	2.9657	0.078541	0.23293	0.21827	0.21827	63.50
2	C	0.083747	2.9696	0.078541	0.23324	0.22021	0.22021	64.00
2	C	0.084402	2.9735	0.078541	0.23354	0.22216	0.22216	64.50
2	C	0.085056	2.9769	0.078541	0.23381	0.2241	0.2241	65.00
2	C	0.085711	2.9803	0.078541	0.23408	0.22605	0.22605	65.50
2	C	0.086365	2.9839	0.078541	0.23436	0.228	0.228	66.00
2	C	0.08702	2.9875	0.078542	0.23464	0.22996	0.22996	66.50
2	C	0.087674	2.9910	0.078542	0.23492	0.23192	0.23192	67.00
2	C	0.088329	2.9945	0.078541	0.2352	0.23387	0.23387	67.50
2	C	0.088983	2.9980	0.078541	0.23547	0.23584	0.23584	68.00
2	C	0.089638	3.0015	0.078541	0.23574	0.2378	0.2378	68.50
2	C	0.090292	3.0049	0.078541	0.23601	0.23977	0.23977	69.00
2	C	0.090947	3.0083	0.078541	0.23628	0.24173	0.24173	69.50
2	C	0.091601	3.0117	0.078541	0.23654	0.2437	0.2437	70.00
2	C	0.092256	3.0150	0.078541	0.2368	0.24568	0.24568	70.50
2	C	0.09291	3.0184	0.078541	0.23707	0.24765	0.24765	71.00
2	C	0.093565	3.0216	0.078541	0.23732	0.24963	0.24963	71.50
2	C	0.094219	3.0248	0.078542	0.23757	0.25161	0.25161	72.00
2	C	0.094874	3.0281	0.078541	0.23783	0.25359	0.25359	72.50
2	C	0.095528	3.0312	0.078541	0.23808	0.25557	0.25557	73.00
2	C	0.096183	3.0344	0.078541	0.23833	0.25756	0.25756	73.50
2	C	0.096837	3.0375	0.078542	0.23857	0.25954	0.25954	74.00
2	C	0.097492	3.0407	0.078542	0.23882	0.26153	0.26153	74.50
2	C	0.098147	3.0438	0.078541	0.23906	0.26352	0.26352	75.00
2	C	0.098801	3.0468	0.078542	0.2393	0.26552	0.26552	75.50
2	C	0.099456	3.0499	0.078542	0.23954	0.26751	0.26751	76.00
2	C	0.10011	3.0529	0.078541	0.23978	0.26951	0.26951	76.50
2	C	0.10076	3.0559	0.078541	0.24002	0.27151	0.27151	77.00
2	C	0.10142	3.0584	0.078541	0.24021	0.27351	0.27351	77.50
2	C	0.10207	3.0612	0.078541	0.24043	0.27551	0.27551	78.00
2	C	0.10273	3.0640	0.078541	0.24065	0.27752	0.27752	78.50
2	C	0.10338	3.0668	0.078541	0.24087	0.27952	0.27952	79.00
2	C	0.10404	3.0696	0.078541	0.24109	0.28153	0.28153	79.50
2	C	0.10469	3.0724	0.078542	0.24131	0.28354	0.28354	80.00
2	C	0.10535	3.0751	0.078541	0.24152	0.28555	0.28555	80.50
2	C	0.106	3.0780	0.078541	0.24175	0.28757	0.28757	81.00
2	C	0.10666	3.0807	0.078542	0.24196	0.28958	0.28958	81.50
2	C	0.10731	3.0834	0.078542	0.24218	0.2916	0.2916	82.00
2	C	0.10796	3.0861	0.078542	0.24239	0.29362	0.29362	82.50
2	C	0.10862	3.0888	0.078542	0.2426	0.29564	0.29564	83.00
2	C	0.10927	3.0915	0.078542	0.24281	0.29766	0.29766	83.50
2	C	0.10993	3.0941	0.078541	0.24302	0.29969	0.29969	84.00
2	C	0.11058	3.0968	0.078542	0.24322	0.30171	0.30171	84.50
2	C	0.11124	3.0991	0.078542	0.24341	0.30374	0.30374	85.00
2	C	0.11189	3.1018	0.078542	0.24362	0.30577	0.30577	85.50
2	C	0.11255	3.1043	0.078542	0.24382	0.3078	0.3078	86.00
2	C	0.1132	3.1069	0.078542	0.24402	0.30984	0.30984	86.50
2	C	0.11385	3.1094	0.078542	0.24422	0.31187	0.31187	87.00
2	C	0.11451	3.1119	0.078542	0.24442	0.31391	0.31391	87.50
2	C	0.11516	3.1144	0.078542	0.24461	0.31594	0.31594	88.00
2	C	0.11582	3.1169	0.078542	0.24481	0.31798	0.31798	88.50
2	C	0.11647	3.1194	0.078542	0.245	0.32002	0.32002	89.00
2	C	0.11713	3.1218	0.078542	0.2452	0.32207	0.32207	89.50
2	C	0.11778	3.1242	0.078541	0.24538	0.32411	0.32411	90.00
2	C	0.11844	3.1266	0.078542	0.24557	0.32616	0.32616	90.50
2	C	0.11909	3.1291	0.078542	0.24576	0.3282	0.3282	91.00
2	C	0.11975	3.1314	0.078542	0.24595	0.33025	0.33025	91.50
2	C	0.1204	3.1337	0.078542	0.24613	0.3323	0.3323	92.00
2	C	0.12105	3.1360	0.078542	0.24631	0.33436	0.33436	92.50
2	C	0.12171	3.1383	0.078542	0.24649	0.33641	0.33641	93.00
2	C	0.12236	3.1406	0.078542	0.24667	0.33846	0.33846	93.50
2	C	0.12302	3.1429	0.078542	0.24685	0.34052	0.34052	94.00
2	C	0.12367	3.1452	0.078542	0.24703	0.34258	0.34258	94.50
2	C	0.12433	3.1474	0.078542	0.2472	0.34464	0.34464	95.00
2	C	0.12498	3.1497	0.078542	0.24738	0.3467	0.3467	95.50
2	C	0.12564	3.1519	0.078542	0.24755	0.34876	0.34876	96.00
2	C	0.12629	3.1540	0.078542	0.24772	0.35082	0.35082	96.50
2	C	0.12695	3.1562	0.078542	0.2479	0.35289	0.35289	97.00
2	C	0.1276	3.1584	0.078542	0.24807	0.35496	0.35496	97.50
2	C	0.12825	3.1606	0.078542	0.24824	0.35702	0.35702	98.00
2	C	0.12891	3.1627	0.078542	0.2484	0.35909	0.35909	98.50
2	C	0.12956	3.1648	0.078542	0.24857	0.36117	0.36117	99.00
2	C	0.13022	3.1670	0.078542	0.24874	0.36324	0.36324	99.50
2	C	0.13087	3.1691	0.078542	0.2489	0.36531	0.36531	100.00
2	C	0.13153	3.1711	0.078542	0.24907	0.36739	0.36739	100.50
2	C	0.13218	3.1732	0.078542	0.24923	0.36946	0.36946	101.00
2	C	0.13284	3.1753	0.078542	0.24939	0.37154	0.37154	101.50
2	C	0.13349	3.1773	0.078542	0.24955	0.37362	0.37362	102.00
2	C	0.13414	3.1793	0.078542	0.24971	0.3757	0.3757	102.50
2	C	0.1348	3.1813	0.078542	0.24987	0.37778	0.37778	103.00
2	C	0.13545	3.1833	0.078542	0.25002	0.37986	0.37986	103.50
2	C	0.13611	3.1852	0.078542	0.25017	0.38195	0.38195	104.00
2	C	0.13676	3.1872	0.078542	0.25033	0.38403	0.38403	104.50
2	C	0.13742	3.1892	0.078542	0.25049	0.38612	0.38612	105.00
2	C	0.13807	3.1911	0.078542	0.25063	0.38821	0.38821	105.50
2	C	0.13873	3.1930	0.078543	0.25079	0.3903	0.3903	106.00
2	C	0.13938	3.1949	0.078542	0.25093	0.39239	0.39239	106.50
2	C	0.14004	3.1968	0.078542	0.25108	0.39448	0.39448	107.00
2	C	0.14069	3.1987	0.078542	0.25123	0.39657	0.39657	107.50
2	C	0.14134	3.2005	0.078542	0.25138	0.39867	0.39867	108.00
2	C	0.142	3.2024	0.078542	0.25152	0.40076	0.40076	108.50
2	C	0.14265	3.2042	0.078542	0.25167	0.40286	0.40286	109.00
2	C	0.14331	3.2060	0.078542	0.2518	0.40496	0.40496	109.50
2	C	0.14396	3.2078	0.078542	0.25195	0.40706	0.40706	110.00
2	C	0.14462	3.2096	0.078542	0.25209	0.40916	0.40916	110.50
2	C	0.14527	3.2113	0.078542	0.25222	0.41126	0.41126	111.00
2	C	0.14593	3.2131	0.078541	0.25236	0.41336	0.41336	111.50
2	C	0.14658	3.2148	0.078542	0.2525	0.41547	0.41547	112.00
2	C	0.14724	3.2165	0.078542	0.25263	0.41757	0.41757	112.50
2	C	0.14789	3.2182	0.078542	0.25276	0.41968	0.41968	113.00
2	C	0.14854	3.2199	0.078542	0.2529	0.42178	0.42178	113.50
2	C	0.1492	3.2216	0.078542	0.25303	0.42389	0.42389	114.00
2	C	0.14985	3.2233	0.078542	0.25316	0.426	0.426	114.50
2	C	0.15051	3.2249	0.078542	0.25329	0.42811	0.42811	115.00
2	C	0.15116	3.2266	0.078542	0.25342	0.43022	0.43022	115.50
2	C	0.15182	3.2282	0.078542	0.25355	0.43233	0.43233	116.00
2	C	0.15247	3.2299	0.078542	0.25368	0.43445	0.43445	116.50
2	C	0.15313	3.2314	0.078542	0.2538	0.43656	0.43656	117.00
2	C	0.15378	3.2331	0.078542	0.25393	0.43868	0.43868	117.50
2	C	0.15443	3.2346	0.078542	0.25406	0.44079	0.44079	118.00
2	C	0.15509	3.2362	0.078542	0.25418	0.44291	0.44291	118.50
2	C	0.15574	3.2378	0.078542	0.2543	0.44503	0.44503	119.00
2	C	0.1564	3.2393	0.078542	0.25442	0.44715	0.44715	119.50
2	C	0.15705	3.2408	0.078542	0.25454	0.44927	0.44927	120.00
2	C	0.15771	3.2422	0.078542	0.25465	0.45139	0.45139	120.50
2	C	0.15836	3.2437	0.078542	0.25477	0.45352	0.45352	121.00
2	C	0.15902	3.2451	0.078542	0.25488	0.45564	0.45564	121.50
2	C	0.15967	3.2466	0.078542	0.255	0.45776	0.45776	122.00
2	C	0.16033	3.2481	0.078542	0.25511	0.45989	0.45989	122.50
2	C	0.16098	3.2495	0.078542	0.25522	0.46202	0.46202	123.00
2	C	0.16163	3.2508	0.078543	0.25533	0.46414	0.46414	123.50
2	C	0.16229	3.2522	0.078542	0.25543	0.46627	0.46627	124.00
2	C	0.16294	3.2534	0.078543	0.25553	0.4684	0.4684	124.50
2	C	0.1636	3.2546	0.078543	0.25563	0.47053	0.47053	125.00
2	C	0.16425	3.2559	0.078542	0.25572	0.47266	0.47266	125.50
2	C	0.16491	3.2570	0.078542	0.25581	0.47479	0.47479	126.00
2	C	0.16556	3.2581	0.078542	0.2559	0.47693	0.47693	126.50
2	C	0.16622	3.2591	0.078542	0.25598	0.47906	0.47906	127.00
2	C	0.16687	3.2602	0.078542	0.25606	0.48119	0.48119	127.50
2	C	0.16753	3.2611	0.078542	0.25613	0.48333	0.48333	128.00
2	C	0.16818	3.2620	0.078542	0.25621	0.48546	0.48546	128.50
2	C	0.16883	3.2629	0.078542	0.25627	0.4876	0.4876	129.00
2	C	0.16949	3.2637	0.078542	0.25634	0.48973	0.48973	129.50
2	C	0.17014	3.2644	0.078542	0.25639	0.49187	0.49187	130.00
2	C	0.1708	3.2651	0.078542	0.25645	0.49401	0.49401	130.50
2	C	0.17145	3.2658	0.078542	0.2565	0.49614	0.49614	131.00
2	C	0.17211	3.2664	0.078542	0.25655	0.49828	0.49828	131.50
2	C	0.17276	3.2670	0.078542	0.2566	0.50042	0.50042	132.00
2	C	0.17342	3.2675	0.078542	0.25664	0.50256	0.50256	132.50
2	C	0.17407	3.2681	0.078542	0.25668	0.5047	0.5047	133.00
2	C	0.17472	3.2687	0.078542	0.25673	0.50684	0.50684	133.50
2	C	0.17538	3.2691	0.078542	0.25676	0.50897	0.50897	134.00
2	C	0.17603	3.2696	0.078542	0.2568	0.51111	0.51111	134.50
2	C	0.17669	3.2701	0.078542	0.25684	0.51325	0.51325	135.00
2	C	0.17734	3.2705	0.078542	0.25687	0.5154	0.5154	135.50
2	C	0.178	3.2709	0.078542	0.2569	0.51754	0.51754	136.00
2	C	0.17865	3.2712	0.078542	0.25693	0.51968	0.51968	136.50
2	C	0.17931	3.2715	0.078542	0.25695	0.52182	0.52182	137.00
2	C	0.17996	3.2718	0.078542	0.25697	0.52396	0.52396	137.50
2	C	0.18062	3.2721	0.078542	0.257	0.5261	0.5261	138.00
2	C	0.18127	3.2725	0.078542	0.25703	0.52824	0.52824	138.50
2	C	0.18192	3.2729	0.078543	0.25706	0.53039	0.53039	139.00
2	C	0.18258	3.2732	0.078542	0.25708	0.53253	0.53253	139.50
2	C	0.18323	3.2735	0.078542	0.25711	0.53467	0.53467	140.00
2	C	0.18389	3.2739	0.078542	0.25714	0.53681	0.53681	140.50
2	C	0.18454	3.2742	0.078542	0.25716	0.53896	0.53896	141.00
2	C	0.1852	3.2745	0.078542	0.25719	0.5411	0.5411	141.50
2	C	0.18585	3.2748	0.078542	0.25721	0.54324	0.54324	142.00
2	C	0.18651	3.2751	0.078542	0.25723	0.54539	0.54539	142.50
2	C	0.18716	3.2754	0.078542	0.25726	0.54753	0.54753	143.00
2	C	0.18782	3.2757	0.078542	0.25728	0.54967	0.54967	143.50
2	C	0.18847	3.2760	0.078542	0.25731	0.55182	0.55182	144.00
2	C	0.18912	3.2763	0.078542	0.25733	0.55396	0.55396	144.50
2	C	0.18978	3.2766	0.078542	0.25735	0.55611	0.55611	145.00
2	C	0.19043	3.2769	0.078542	0.25738	0.55825	0.55825	145.50
2	C	0.19109	3.2771	0.078542	0.25739	0.5604	0.5604	146.00
2	C	0.19174	3.2774	0.078542	0.25742	0.56254	0.56254	146.50
2	C	0.1924	3.2777	0.078542	0.25744	0.56469	0.56469	147.00
2	C	0.19305	3.2781	0.078542	0.25747	0.56683	0.56683	147.50
2	C	0.19371	3.2783	0.078542	0.25748	0.56898	0.56898	148.00
2	C	0.19436	3.2786	0.078542	0.25751	0.57112	0.57112	148.50
2	C	0.19501	3.2789	0.078542	0.25753	0.57327	0.57327	149.00
2	C	0.19567	3.2792	0.078543	0.25756	0.57542	0.57542	149.50
2	C	0.19632	3.2795	0.078542	0.25758	0.57756	0.57756	150.00
2	C	0.19698	3.2799	0.078542	0.25761	0.57971	0.57971	150.50
2	C	0.19763	3.2801	0.078542	0.25762	0.58186	0.58186	151.00
2	C	0.19829	3.2804	0.078542	0.25765	0.584	0.584	151.50
2	C	0.19894	3.2807	0.078542	0.25767	0.58615	0.58615	152.00
2	C	0.1996	3.2809	0.078543	0.25769	0.5883	0.5883	152.50
2	C	0.20025	3.2812	0.078542	0.25771	0.59044	0.59044	153.00
2	C	0.20091	3.2815	0.078543	0.25774	0.59259	0.59259	153.50
2	C	0.20156	3.2818	0.078543	0.25776	0.59474	0.59474	154.00
2	C	0.20221	3.2821	0.078543	0.25778	0.59689	0.59689	154.50
2	C	0.20287	3.2824	0.078542	0.25781	0.59904	0.59904	155.00
2	C	0.20352	3.2826	0.078543	0.25783	0.60118	0.60118	155.50
2	C	0.20418	3.2829	0.078542	0.25785	0.60333	0.60333	156.00
2	C	0.20483	3.2832	0.078542	0.25787	0.60548	0.60548	156.50
2	C	0.20549	3.2835	0.078542	0.25789	0.60763	0.60763	157.00
2	C	0.20614	3.2837	0.078542	0.25791	0.60978	0.60978	157.50
2	C	0.2068	3.2840	0.078542	0.25793	0.61193	0.61193	158.00
2	C	0.20745	3.2843	0.078542	0.25795	0.61408	0.61408	158.50
2	C	0.20811	3.2846	0.078542	0.25798	0.61623	0.61623	159.00
2	C	0.20876	3.2849	0.078543	0.258	0.61838	0.61838	159.50
2	C	0.20941	3.2852	0.078542	0.25802	0.62053	0.62053	160.00
2	C	0.21007	3.2855	0.078543	0.25805	0.62268	0.62268	160.50
2	C	0.21072	3.2857	0.078542	0.25807	0.62483	0.62483	161.00
2	C	0.21138	3.2861	0.078543	0.2581	0.62698	0.62698	161.50
2	C	0.21203	3.2863	0.078543	0.25812	0.62913	0.62913	162.00
2	C	0.21269	3.2866	0.078543	0.25814	0.63128	0.63128	162.50
2	C	0.21334	3.2869	0.078543	0.25816	0.63343	0.63343	163.00
2	C	0.214	3.2872	0.078542	0.25818	0.63559	0.63559	163.50
2	C	0.21465	3.2875	0.078543	0.25821	0.63774	0.63774	164.00
2	C	0.21531	3.2878	0.078542	0.25823	0.63989	0.63989	164.50
2	C	0.21596	3.2880	0.078542	0.25825	0.64204	0.64204	165.00
2	C	0.21661	3.2884	0.078542	0.25827	0.64419	0.64419	165.50
2	C	0.21727	3.2887	0.078542	0.2583	0.64635	0.64635	166.00
2	C	0.21792	3.2890	0.078542	0.25833	0.6485	0.6485	166.50
2	C	0.21858	3.2893	0.078543	0.25835	0.65065	0.65065	167.00
2	C	0.21923	3.2897	0.078542	0.25838	0.6528	0.6528	167.50
2	C	0.21989	3.2899	0.078542	0.2584	0.65496	0.65496	168.00
2	C	0.22054	3.2903	0.078542	0.25843	0.65711	0.65711	168.50
2	C	0.2212	3.2906	0.078542	0.25845	0.65926	0.65926	169.00
2	C	0.22185	3.2909	0.078542	0.25847	0.66142	0.66142	169.50
2	C	0.2225	3.2912	0.078542	0.2585	0.66357	0.66357	170.00
2	C	0.22316	3.2915	0.078543	0.25852	0.66573	0.66573	170.50
2	C	0.22381	3.2918	0.078542	0.25855	0.66788	0.66788	171.00
2	C	0.22447	3.2921	0.078542	0.25857	0.67004	0.67004	171.50
2	C	0.22512	3.2924	0.078542	0.25859	0.67219	0.67219	172.00
2	C	0.22578	3.2927	0.078542	0.25861	0.67435	0.67435	172.50
2	C	0.22643	3.2930	0.078542	0.25864	0.6765	0.6765	173.00
2	C	0.22709	3.2934	0.078542	0.25867	0.67866	0.67866	173.50
2	C	0.22774	3.2937	0.078542	0.25869	0.68081	0.68081	174.00
2	C	0.2284	3.2939	0.078542	0.25871	0.68297	0.68297	174.50
2	C	0.22905	3.2943	0.078542	0.25874	0.68512	0.68512	175.00
2	C	0.2297	3.2945	0.078542	0.25876	0.68728	0.68728	175.50
2	C	0.23036	3.2949	0.078542	0.25878	0.68944	0.68944	176.00
2	C	0.23101	3.2952	0.078542	0.25881	0.69159	0.69159	176.50
2	C	0.23167	3.2955	0.078542	0.25884	0.69375	0.69375	177.00
2	C	0.23232	3.2958	0.078542	0.25886	0.69591	0.69591	177.50
2	C	0.23298	3.2961	0.078542	0.25888	0.69806	0.69806	178.00
2	C	0.23363	3.2964	0.078541	0.2589	0.70022	0.70022	178.50
2	C	0.23429	3.2967	0.078541	0.25893	0.70238	0.70238	179.00
2	C	0.23494	3.2970	0.078542	0.25895	0.70454	0.70454	179.50
2	C	0.2356	3.2973	0.078542	0.25898	0.7067	0.7067	180.00
2	C	0.23625	3.2976	0.078542	0.259	0.70885	0.70885	180.50
2	C	0.2369	3.2979	0.078542	0.25903	0.71101	0.71101	181.00
2	C	0.23756	3.2983	0.078541	0.25905	0.71317	0.71317	181.50
2	C	0.23821	3.2986	0.078541	0.25908	0.71533	0.71533	182.00
2	C	0.23887	3.2990	0.078542	0.25911	0.71749	0.71749	182.50
2	C	0.23952	3.2994	0.078542	0.25914	0.71965	0.71965	183.00
2	C	0.24018	3.2998	0.078541	0.25917	0.72181	0.72181	183.50
2	C	0.24083	3.3001	0.078541	0.2592	0.72397	0.72397	184.00
2	C	0.24149	3.3005	0.078542	0.25923	0.72613	0.72613	184.50
2	C	0.24214	3.3008	0.078541	0.25925	0.72829	0.72829	185.00
2	C	0.24279	3.3012	0.078541	0.25928	0.73045	0.73045	185.50
2	C	0.24345	3.3015	0.078541	0.2593	0.73261	0.73261	186.00
2	C	0.2441	3.3018	0.078541	0.25933	0.73477	0.73477	186.50
2	C	0.24476	3.3021	0.078541	0.25935	0.73693	0.73693	187.00
2	C	0.24541	3.3025	0.078541	0.25938	0.73909	0.73909	187.50
2	C	0.24607	3.3028	0.078541	0.25941	0.74125	0.74125	188.00
2	C	0.24672	3.3032	0.078541	0.25944	0.74342	0.74342	188.50
2	C	0.24738	3.3035	0.078541	0.25946	0.74558	0.74558	189.00
2	C	0.24803	3.3039	0.078541	0.25949	0.74774	0.74774	189.50
2	C	0.24869	3.3042	0.07854	0.25951	0.7499	0.7499	190.00
2	C	0.24934	3.3045	0.078541	0.25954	0.75207	0.75207	190.50
2	C	0.24999	3.3049	0.078541	0.25957	0.75423	0.75423	191.00
2	C	0.25065	3.3052	0.078541	0.2596	0.75639	0.75639	191.50
2	C	0.2513	3.3056	0.078541	0.25962	0.75856	0.75856	192.00
2	C	0.25196	3.3060	0.078541	0.25965	0.76072	0.76072	192.50
2	C	0.25261	3.3063	0.07854	0.25967	0.76288	0.76288	193.00
2	C	0.25327	3.3066	0.07854	0.2597	0.76505	0.76505	193.50
2	C	0.25392	3.3069	0.07854	0.25972	0.76721	0.76721	194.00
2	C	0.25458	3.3073	0.07854	0.25975	0.76938	0.76938	194.50
2	C	0.25523	3.3077	0.07854	0.25978	0.77154	0.77154	195.00
2	C	0.25588	3.3080	0.07854	0.25981	0.77371	0.77371	195.50
2	C	0.25654	3.3084	0.07854	0.25984	0.77587	0.77587	196.00
2	C	0.25719	3.3088	0.07854	0.25987	0.77804	0.77804	196.50
2	C	0.25785	3.3092	0.078539	0.2599	0.7802	0.7802	197.00
2	C	0.2585	3.3096	0.07854	0.25993	0.78237	0.78237	197.50
2	C	0.25916	3.3099	0.07854	0.25996	0.78453	0.78453	198.00
2	C	0.25981	3.3102	0.07854	0.25998	0.7867	0.7867	198.50
2	C	0.26047	3.3106	0.07854	0.26001	0.78887	0.78887	199.00
2	C	0.26112	3.3109	0.078539	0.26003	0.79103	0.79103	199.50
2	C	0.26178	3.3112	0.078539	0.26006	0.7932	0.7932	200.00
2	C	0.26243	3.3115	0.078539	0.26008	0.79537	0.79537	200.50
2	C	0.26308	3.3119	0.078539	0.26011	0.79754	0.79754	201.00
2	C	0.26374	3.3122	0.078539	0.26014	0.7997	0.7997	201.50
2	C	0.26439	3.3125	0.078539	0.26016	0.80187	0.80187	202.00
2	C	0.26505	3.3129	0.078539	0.26019	0.80404	0.80404	202.50
2	C	0.2657	3.3132	0.078539	0.26021	0.80621	0.80621	203.00
2	C	0.26636	3.3135	0.078539	0.26024	0.80838	0.80838	203.50
2	C	0.26701	3.3139	0.078539	0.26027	0.81055	0.81055	204.00
2	C	0.26767	3.3142	0.078539	0.2603	0.81272	0.81272	204.50
2	C	0.26832	3.3146	0.078539	0.26032	0.81488	0.81488	205.00
2	C	0.26897	3.3149	0.078539	0.26035	0.81705	0.81705	205.50
2	C	0.26963	3.3153	0.078539	0.26038	0.81922	0.81922	206.00
2	C	0.27028	3.3156	0.078539	0.2604	0.82139	0.82139	206.50
2	C	0.27094	3.3160	0.078539	0.26044	0.82356	0.82356	207.00
2	C	0.27159	3.3164	0.078538	0.26046	0.82573	0.82573	207.50
2	C	0.27225	3.3168	0.078539	0.26049	0.82791	0.82791	208.00
2	C	0.2729	3.3171	0.078539	0.26052	0.83008	0.83008	208.50
2	C	0.27356	3.3174	0.078539	0.26055	0.83225	0.83225	209.00
2	C	0.27421	3.3178	0.078539	0.26057	0.83442	0.83442	209.50
2	C	0.27487	3.3181	0.078539	0.2606	0.83659	0.83659	210.00
2	C	0.27552	3.3185	0.078539	0.26063	0.83876	0.83876	210.50
2	C	0.27617	3.3188	0.078539	0.26066	0.84093	0.84093	211.00
2	C	0.27683	3.3191	0.078538	0.26068	0.84311	0.84311	211.50
2	C	0.27748	3.3195	0.078539	0.26071	0.84528	0.84528	212.00
2	C	0.27814	3.3198	0.078539	0.26073	0.84745	0.84745	212.50
2	C	0.27879	3.3201	0.078539	0.26076	0.84962	0.84962	213.00
2	C	0.27945	3.3204	0.078538	0.26078	0.8518	0.8518	213.50
2	C	0.2801	3.3207	0.078538	0.26081	0.85397	0.85397	214.00
2	C	0.28076	3.3210	0.078539	0.26083	0.85614	0.85614	214.50
2	C	0.28141	3.3214	0.078539	0.26086	0.85832	0.85832	215.00
2	C	0.28206	3.3217	0.078539	0.26088	0.86049	0.86049	215.50
2	C	0.28272	3.3221	0.078539	0.26091	0.86267	0.86267	216.00
2	C	0.28337	3.3224	0.078539	0.26094	0.86484	0.86484	216.50
2	C	0.28403	3.3228	0.078538	0.26096	0.86702	0.86702	217.00
2	C	0.28468	3.3231	0.078539	0.26099	0.86919	0.86919	217.50
2	C	0.28534	3.3235	0.078539	0.26102	0.87137	0.87137	218.00
2	C	0.28599	3.3238	0.078539	0.26105	0.87354	0.87354	218.50
2	C	0.28665	3.3242	0.078539	0.26108	0.87572	0.87572	219.00
2	C	0.2873	3.3245	0.078538	0.2611	0.87789	0.87789	219.50
2	C	0.28795	3.3249	0.078539	0.26113	0.88007	0.88007	220.00
2	C	0.28861	3.3252	0.078539	0.26115	0.88224	0.88224	220.50
2	C	0.28926	3.3255	0.078539	0.26118	0.88442	0.88442	221.00
2	C	0.28992	3.3259	0.078539	0.26121	0.8866	0.8866	221.50
2	C	0.29057	3.3262	0.078539	0.26124	0.88877	0.88877	222.00
2	C	0.29123	3.3265	0.078539	0.26126	0.89095	0.89095	222.50
2	C	0.29188	3.3269	0.078539	0.26129	0.89313	0.89313	223.00
2	C	0.29254	3.3272	0.078538	0.26131	0.89531	0.89531	223.50
2	C	0.29319	3.3275	0.078539	0.26134	0.89748	0.89748	224.00
2	C	0.29385	3.3278	0.078538	0.26136	0.89966	0.89966	224.50
2	C	0.2945	3.3282	0.078538	0.26139	0.90184	0.90184	225.00
2	C	0.29515	3.3285	0.078538	0.26142	0.90402	0.90402	225.50
2	C	0.29581	3.3288	0.078538	0.26144	0.9062	0.9062	226.00
